Repository: bma114/corroded-RC-beam-moment-capacity

## Project Description

This is an example implementation of six predictive machine learning models used to estimate the residual moment capacity of corroded reinforced concrete (RC) beams failing in flexural bending. The models implement an extensive database of 804 monotonic bending tests and 32 input features, collected from 54 experimental campaigns available in the literature. The models included in this repository are:

* Artificial Neural Network (ANN).
* Gradient Boosting Regression Trees (GBRT).
* Random Forest (RF).
* Multivariate Adaptive Regression Splines (MARS).
* Generalized Additive Model (GAM).
* Multiple Linear Regression (MLR).

File: Data.csv (part 2 of 3)
Cross_section,Test_Type,Sustained Loading,W (mm),D (mm),L (mm),Side Cover (mm),Bottom Cover (mm),Top Cover (mm),Reinforcement_Design,Tension Ratio (%),Comp Ratio (%),Longitudinal_Type,End_Anchorage,fy (MPa),fsu (MPa),Stirrup_Type,Volumetric Ratio,Cement_Type,W/C Ratio,fc (MPa),Corrosion_Method,Cathode_Type,Lc (mm),Icorr,Duration (days),Solution Concentration,Immersion Depth (mm),Wet_Dry_Ratio,Mass Loss (%),Sample Length (mm),Shear Span (mm),M_max_exp,ln(M_max_exp)
S,SS-FPB-MONO,0,150,150,1100,46,46,40,T_C,1.005,0.447,D,H-180,590,700,D,0.419,OPC,0.45,46.1,C,Control,0,0,0,0,0,N/A,0,0,350,13.34,2.590392158
S,SS-FPB-MONO,0,150,150,1100,46,46,40,T_C,1.005,0.447,D,H-180,590,700,D,0.419,OPC,0.45,46.1,C,Control,0,0,0,0,0,N/A,0,0,350,12.65,2.537854824
S,SS-FPB-MONO,0,150,150,1100,46,46,40,T_C,1.005,0.447,D,H-180,548.05,650.23,D,0.419,OPC,0.45,36.9,IC,External stainless steel plate,1100,2000,4,5,40,N/A,7.9,1100,350,11.78,2.466190932
S,SS-FPB-MONO,0,150,150,1100,46,46,40,T_C,1.005,0.447,D,H-180,548.05,650.23,D,0.419,OPC,0.45,36.9,IC,External stainless steel plate,1100,2000,4,5,40,N/A,7.9,1100,350,12.46,2.522523513
S,SS-FPB-MONO,0,150,150,1100,46,46,40,T_C,1.005,0.447,D,H-180,532.12,631.33,D,0.419,OPC,0.45,46.5,IC,External stainless steel plate,1100,3000,4,5,40,N/A,10.9,1100,350,12.02,2.486779894
S,SS-FPB-MONO,0,150,150,1100,46,46,40,T_C,1.005,0.447,D,H-180,532.12,631.33,D,0.419,OPC,0.45,46.5,IC,External stainless steel plate,1100,3000,4,5,40,N/A,10.9,1100,350,10.94,2.392197252
S,SS-FPB-MONO,0,150,150,1100,46,46,40,T_C,1.005,0.447,D,H-180,518.85,615.58,D,0.419,OPC,0.45,46.5,IC,External stainless steel plate,1100,2000,6,5,40,N/A,13.4,1100,350,11.39,2.432955244
S,SS-FPB-MONO,0,150,150,1100,46,46,40,T_C,1.005,0.447,D,H-180,518.85,615.58,D,0.419,OPC,0.45,46.5,IC,External stainless steel plate,1100,2000,6,5,40,N/A,13.4,1100,350,10.06,2.308815643
S,SS-FPB-MONO,0,150,150,1100,46,46,40,T_C,1.005,0.447,D,H-180,491.23,582.82,D,0.419,OPC,0.45,40.9,IC,External stainless steel plate,1100,3000,6,5,40,N/A,18.6,1100,350,9,2.196668867
S,SS-FPB-MONO,0,150,150,1100,46,46,40,T_C,1.005,0.447,D,H-180,491.23,582.82,D,0.419,OPC,0.45,40.9,IC,External stainless steel plate,1100,3000,6,5,40,N/A,18.6,1100,350,13.32,2.589407421
S,SS-FPB-MONO,0,150,150,1100,46,46,40,T_C,1.005,0.447,D,H-180,494.42,586.6,D,0.419,OPC,0.45,40.9,IC,External stainless steel plate,1100,2000,8,5,40,N/A,18,1100,350,8.96,2.192770227
S,SS-FPB-MONO,0,150,150,1100,46,46,40,T_C,1.005,0.447,D,H-180,494.42,586.6,D,0.419,OPC,0.45,40.9,IC,External stainless steel plate,1100,2000,8,5,40,N/A,18,1100,350,7.98,2.076938411
S,SS-FPB-MONO,0,150,150,1100,46,46,40,T_C,1.005,0.447,D,H-180,480.08,569.59,D,0.419,OPC,0.45,37.7,IC,External stainless steel plate,1100,3000,8,5,40,N/A,20.7,1100,350,7.61,2.029791633
S,SS-FPB-MONO,0,150,150,1100,46,46,40,T_C,1.005,0.447,D,H-180,480.08,569.59,D,0.419,OPC,0.45,37.7,IC,External stainless steel plate,1100,3000,8,5,40,N/A,20.7,1100,350,8.79,2.173045722
R,SS_FPB_MONO,0,150,200,2100,36,36,26,T_C,5.362,0.754,D,S,498,604,D,0.447,OPC,0.65,48.5,C,Control,0,0,0,0,0,N/A,0,0,750,67.5,4.212127598
R,SS_FPB_MONO,0,150,200,2100,36,36,26,T_C,5.362,0.754,D,S,498,604,D,0.447,OPC,0.65,37.2,C,Control,0,0,0,0,0,N/A,0,0,750,60.19,4.09746469
R,SS_FPB_MONO,0,150,200,2100,36,36,26,T_C,5.362,0.754,D,S,487.24,590.95,D,0.447,OPC,0.65,43.8,IC,External stainless steel plate,600,900,60,3.5,75,N/A,2.4,600,750,65.59,4.183385129
R,SS_FPB_MONO,0,150,200,2100,36,36,26,T_C,5.362,0.754,D,S,472.9,573.56,D,0.447,OPC,0.65,37.6,IC,External stainless steel plate,600,250,60,3.5,75,N/A,5.6,600,750,47.44,3.859413055
R,SS_FPB_MONO,0,150,200,2100,28,28,26,T_C,2.681,0.754,D,S,529,627,D,0.447,OPC,0.65,48.1,C,Control,0,0,0,0,0,N/A,0,0,750,59.73,4.089834407
R,SS_FPB_MONO,0,150,200,2100,28,28,26,T_C,2.681,0.754,D,S,512.81,607.81,D,0.447,OPC,0.65,48.6,IC,External stainless steel plate,600,450,60,3.5,75,N/A,3.4,600,750,56.79,4.039294219
R,SS_FPB_MONO,0,150,200,2100,28,28,26,T_C,2.681,0.754,D,S,497.58,589.76,D,0.447,OPC,0.65,48.6,IC,External stainless steel plate,600,450,90,3.5,75,N/A,6.6,600,750,50.96,3.931090068
R,SS_FPB_MONO,0,150,200,2100,28,28,26,T_C,2.681,0.754,D,S,479.96,568.88,D,0.447,OPC,0.65,48.6,IC,External stainless steel plate,600,450,120,3.5,75,N/A,10.3,600,750,48.98,3.891309964
R,SS_FPB_MONO,0,150,200,2100,28,28,24,T_C,1.34,0.335,D,S,529,627,D,0.447,OPC,0.65,35.7,C,Control,0,0,0,0,0,N/A,0,0,750,31.16,3.439215449
R,SS_FPB_MONO,0,150,200,2100,28,28,24,T_C,1.34,0.335,D,S,487.1,577.34,D,0.447,OPC,0.65,35.7,IC,External stainless steel plate,600,450,60,3.5,75,N/A,8.8,600,750,29.03,3.368157528
R,SS_FPB_MONO,0,150,200,2100,26,26,24,T_C,0.754,0.335,D,S,489,595,D,0.447,OPC,0.65,35.8,C,Control,0,0,0,0,0,N/A,0,0,750,19.69,2.979983917
R,SS_FPB_MONO,0,150,200,2100,26,26,24,T_C,0.754,0.335,D,S,440.15,535.56,D,0.447,OPC,0.65,44.5,IC,External stainless steel plate,600,350,60,3.5,75,N/A,11.1,600,750,17.81,2.879900458
R,SS_FPB_MONO,0,150,200,2100,26,26,26,T_C,0.754,0.754,D,S,489,595,D,0.447,OPC,0.65,47.1,C,Control,0,0,0,0,0,N/A,0,0,750,19.69,2.980110893
R,SS_FPB_MONO,0,150,200,2100,26,26,26,T_C,0.754,0.754,D,S,489,595,D,0.447,OPC,0.65,34.4,C,Control,0,0,0,0,0,N/A,0,0,750,19.69,2.979983917
R,SS_FPB_MONO,0,150,200,2100,26,26,26,T_C,0.754,0.754,D,S,444.11,540.38,D,0.447,OPC,0.65,47.1,IC,External stainless steel plate,600,350,60,3.5,75,N/A,10.2,600,750,16.05,2.77570885
R,SS_FPB_MONO,0,150,200,2100,26,26,26,T_C,0.754,0.754,P,S,385,539,D,0.447,OPC,0.65,35.2,C,Control,0,0,0,0,0,N/A,0,0,750,14.06,2.64351168
R,SS_FPB_MONO,0,150,200,2100,26,26,26,T_C,0.754,0.754,P,S,348.62,488.06,D,0.447,OPC,0.65,35.2,IC,External stainless steel plate,600,350,60,3.5,75,N/A,10.5,600,750,13.03,2.567350319
R,SS_TPB_MONO,0,100,150,1500,50,25,0,ST,0.524,0,D,S,415,664,N/A,0,OPC,0.5,27,C,Control,0,0,0,0,0,N/A,0,0,750,4.35,1.470175845
R,SS_TPB_MONO,0,100,150,1500,50,25,0,ST,0.524,0,D,S,415,664,N/A,0,OPC,0.5,27,C,Control,0,0,0,0,0,N/A,0,0,750,4.8,1.568615918
R,SS_TPB_MONO,0,100,150,1500,50,25,0,ST,0.524,0,D,S,380.49,608.78,N/A,0,OPC,0.5,27,IC,External steel plate,1500,80,40,3.5,1,N/A,9.24,1500,750,2.96,1.086033506
R,SS_TPB_MONO,0,100,150,1500,50,25,0,ST,0.524,0,D,S,355.61,568.98,N/A,0,OPC,0.5,27,IC,External steel plate,1500,80,80,3.5,1,N/A,15.9,1500,750,1.61,0.47778577
R,SS_TPB_MONO,0,100,150,1500,50,25,0,ST,0.524,0,D,S,353,564.8,N/A,0,OPC,0.5,27,IC,External steel plate,1500,80,80,3.5,1,N/A,16.6,1500,750,2.14,0.759636922
R,SS_TPB_MONO,0,100,150,1500,50,25,0,ST,0.524,0,D,S,374.66,599.46,N/A,0,OPC,0.5,27,IC,External steel plate,1500,80,40,3.5,1,N/A,10.8,1500,750,3.3,1.193922468
R,SS_TPB_MONO,0,100,150,1500,50,25,0,ST,0.524,0,D,S,378.4,605.44,N/A,0,OPC,0.5,27,IC,External steel plate,1500,80,40,3.5,1,N/A,9.8,1500,750,3.45,1.238374231
R,SS_TPB_MONO,0,100,150,1500,50,25,0,ST,0.524,0,D,S,343.29,549.26,N/A,0,OPC,0.5,27,IC,External steel plate,1500,80,80,3.5,1,N/A,19.2,1500,750,2.63,0.965080896
R,SS_TPB_MONO,0,100,150,1500,50,25,0,ST,0.524,0,D,S,349.64,559.42,N/A,0,OPC,0.5,27,IC,External steel plate,1500,80,80,3.5,1,N/A,17.5,1500,750,2.44,0.890972924
R,SS_TPB_MONO,0,100,150,1500,50,25,0,ST,0.524,0,D,S,306.31,490.1,N/A,0,OPC,0.5,27,IC,External steel plate,1500,80,200,3.5,1,N/A,29.1,1500,750,1.16,0.150572858
R,SS_TPB_MONO,0,100,150,1500,50,25,0,ST,0.524,0,D,S,415,664,N/A,0,OPC,0.5,27,C,Control,0,0,0,0,0,N/A,0,0,750,4.35,1.470175845
R,SS_TPB_MONO,0,150,200,1250,25,25,25,T_C,0.524,0.524,P,S,342.7,387.3,P,0.302,OPC,0.43,43.2,C,Control,0,0,0,0,0,N/A,0,0,500,10.58,2.358492725
R,SS_TPB_MONO,0,150,200,1250,25,25,25,T_C,0.524,0.524,P,S,316.18,357.32,P,0.302,OPC,0.43,43.2,IC,External stainless steel bars,1250,60,130,3,75,N/A,8.6,400,500,12.95,2.561095788
R,SS_TPB_MONO,0,150,200,1250,25,25,25,T_C,0.524,0.524,P,S,307.23,347.21,P,0.302,OPC,0.43,43.2,IC,External stainless steel bars,1250,60,130,3,75,N/A,11.5,400,500,13.28,2.585882567
R,SS_TPB_MONO,0,150,200,2275,28,28,24,T_C,2.011,0.335,P,S,261,387.3,P,0.302,OPC,0.43,43.2,C,Control,0,0,0,0,0,N/A,0,0,450,25.62,3.243209349
R,SS_TPB_MONO,0,150,200,2275,28,28,24,T_C,2.011,0.335,P,S,243.15,360.81,P,0.302,OPC,0.43,43.2,IC,External stainless steel bars,2275,60,130,3,75,N/A,7.6,400,450,27.15,3.301553826
R,SS_TPB_MONO,0,150,200,2275,28,28,24,T_C,2.011,0.335,P,S,261,387.3,P,0.302,OPC,0.43,43.2,C,Control,0,0,0,0,0,N/A,0,0,450,29.03,3.368483872
R,SS_TPB_MONO,0,150,200,2275,28,28,24,T_C,2.011,0.335,P,S,244.32,362.55,P,0.302,OPC,0.43,43.2,IC,External stainless steel bars,2275,60,130,3,75,N/A,7.1,400,450,32.24,3.4731018
R,SS_TPB_MONO,0,150,200,2275,28,28,24,T_C,2.011,0.335,P,S,243.15,360.81,P,0.302,OPC,0.43,43.2,IC,External stainless steel bars,2275,60,130,3,75,N/A,7.6,400,450,32.24,3.4731018
R,SS_CONT_TPB_MONO,0,150,200,4250,25,25,25,T_C,0.524,0.524,P,S,342.7,461.7,P,0.302,OPC,0.43,43.2,C,Control,0,0,0,0,0,N/A,0,0,900,26.24,3.26712034
R,SS_CONT_TPB_MONO,0,150,200,4250,25,25,25,T_C,0.524,0.524,P,S,318.33,428.87,P,0.302,OPC,0.43,43.2,IC,External stainless steel bars,750,60,130,3,75,N/A,7.9,400,900,27.03,3.296884442
R,SS_CONT_TPB_MONO,0,150,200,4250,25,25,25,T_C,0.524,0.524,P,S,321.11,432.61,P,0.302,OPC,0.43,43.2,IC,External stainless steel bars,750,60,130,3,75,N/A,7,400,900,28.38,3.345534951
R,SS_CONT_TPB_MONO,0,150,200,4250,25,25,25,T_C,0.524,0.524,P,S,342.7,461.7,P,0.302,OPC,0.43,43.2,C,Control,0,0,0,0,0,N/A,0,0,900,29.01,3.367635298
R,SS_CONT_TPB_MONO,0,150,200,4250,25,25,25,T_C,0.524,0.524,P,S,329.13,443.42,P,0.302,OPC,0.43,43.2,IC,External stainless steel bars,750,60,65,3,75,N/A,4.4,400,900,28.69,3.356646177
R,SS_FPB_MONO,0,200,215,1100,48,48,29,T_C,0.935,0.234,D,H-180,593,700,P,0.628,OPC,0.45,28,C,Control,0,0,0,0,0,N/A,0,0,350,32.43,3.479006828
R,SS_FPB_MONO,0,200,215,1100,48,48,29,T_C,0.935,0.234,D,H-180,593,700,P,0.628,OPC,0.45,28,C,Control,0,0,0,0,0,N/A,0,0,350,32.2,3.471966453
R,SS_FPB_MONO,0,200,215,1100,48,48,29,T_C,0.935,0.234,D,H-180,574.32,677.95,P,0.628,OPC,0.45,28,IC,External stainless steel plate,1100,1770,6,5,120,N/A,3.5,155.32,350,31.5,3.449987546
R,SS_FPB_MONO,0,200,215,1100,48,48,29,T_C,0.935,0.234,D,H-180,560.98,662.2,P,0.628,OPC,0.45,28,IC,External stainless steel plate,1100,1770,10,5,120,N/A,6,156.41,350,28.21,3.339676525
R,SS_FPB_MONO,0,200,215,1100,48,48,29,T_C,0.935,0.234,D,H-180,570.96,673.98,P,0.628,OPC,0.45,28,IC,External stainless steel plate,1100,1770,4,5,120,N/A,4.13,154.75,350,18.38,2.911263117
R,SS_FPB_MONO,0,200,215,1100,48,48,29,T_C,0.935,0.234,D,H-180,508.41,600.15,P,0.628,OPC,0.45,28,IC,External stainless steel plate,1100,1770,14,5,120,N/A,15.85,156.3,350,22.49,3.112959599
R,SS_FPB_MONO,0,200,215,1100,48,48,29,T_C,0.935,0.234,D,H-180,577.26,681.42,P,0.628,OPC,0.45,28,IC,External stainless steel plate,1100,1770,10,5,120,N/A,2.95,156.46,350,31.19,3.43993721
R,SS_FPB_MONO,0,200,215,1100,48,48,29,T_C,0.935,0.234,D,H-180,508.52,600.27,P,0.628,OPC,0.45,28,IC,External stainless steel plate,1100,1770,14,5,120,N/A,15.83,156.25,350,17.27,2.849115641
R,SS_FPB_MONO,0,200,265,1100,48,48,29,T_C,0.759,0.19,D,H-180,593,700,P,0.628,OPC,0.45,28,C,Control,0,0,0,0,0,N/A,0,0,350,38.19,3.642442768
R,SS_FPB_MONO,0,200,265,1100,48,48,29,T_C,0.759,0.19,D,H-180,593,700,P,0.628,OPC,0.45,28,C,Control,0,0,0,0,0,N/A,0,0,350,46.2,3.832979798
R,SS_FPB_MONO,0,200,265,1100,48,48,29,T_C,0.759,0.19,D,H-180,529.92,625.53,P,0.628,OPC,0.45,28,IC,External stainless steel plate,1100,1780,10,5,120,N/A,11.82,189.08,350,36.52,3.597928509
R,SS_FPB_MONO,0,200,265,1100,48,48,29,T_C,0.759,0.19,D,H-180,540.38,637.88,P,0.628,OPC,0.45,28,IC,External stainless steel plate,1100,1780,8,5,120,N/A,9.86,190.12,350,40.92,3.711496744
R,SS_FPB_MONO,0,200,265,1100,48,48,29,T_C,0.759,0.19,D,H-180,492.98,581.94,P,0.628,OPC,0.45,28,IC,External stainless steel plate,1100,1780,15,5,120,N/A,18.74,188.7,350,24.29,3.190064743
R,SS_FPB_MONO,0,200,265,1100,48,48,29,T_C,0.759,0.19,D,H-180,499.44,589.56,P,0.628,OPC,0.45,28,IC,External stainless steel plate,1100,1780,15,5,120,N/A,17.53,190.54,350,24.69,3.206499554
R,SS_FPB_MONO,0,200,265,1100,48,48,29,T_C,0.759,0.19,D,H-180,456.75,539.16,P,0.628,OPC,0.45,28,IC,External stainless steel plate,1100,1780,20,5,120,N/A,25.53,189.69,350,26.85,3.290079584
R,SS_FPB_MONO,0,200,265,1100,48,48,29,T_C,0.759,0.19,D,H-180,455.25,537.4,P,0.628,OPC,0.45,28,IC,External stainless steel plate,1100,1780,20,5,120,N/A,25.81,189.85,350,20.97,3.042854381
R,SS_FPB_MONO,0,200,315,1100,48,48,29,T_C,0.638,0.16,D,H-180,593,700,P,0.628,OPC,0.45,28,C,Control,0,0,0,0,0,N/A,0,0,350,58.24,4.064572404
R,SS_FPB_MONO,0,200,315,1100,48,48,29,T_C,0.638,0.16,D,H-180,593,700,P,0.628,OPC,0.45,28,C,Control,0,0,0,0,0,N/A,0,0,350,58.24,4.064572404
R,SS_FPB_MONO,0,200,315,1100,48,48,29,T_C,0.638,0.16,D,H-180,521.8,615.96,P,0.628,OPC,0.45,28,IC,External stainless steel plate,1100,1860,10,5,120,N/A,13.34,189.85,350,37.52,3.624874124
R,SS_FPB_MONO,0,200,315,1100,48,48,29,T_C,0.638,0.16,D,H-180,497.73,587.55,P,0.628,OPC,0.45,28,IC,External stainless steel plate,1100,1860,15,5,120,N/A,17.85,189.7,350,36.02,3.583935518
R,SS_FPB_MONO,0,200,315,1100,48,48,29,T_C,0.638,0.16,D,H-180,560.87,662.07,P,0.628,OPC,0.45,28,IC,External stainless steel plate,1100,1860,5,5,120,N/A,6.02,183.93,350,52.34,3.957808661
R,SS_FPB_MONO,0,200,315,1100,48,48,29,T_C,0.638,0.16,D,H-180,561.83,663.21,P,0.628,OPC,0.45,28,IC,External stainless steel plate,1100,1860,4,5,120,N/A,5.84,185.41,350,55.35,4.013721825
R,SS_FPB_MONO,0,200,315,1100,48,48,29,T_C,0.638,0.16,D,H-180,452.69,534.37,P,0.628,OPC,0.45,28,IC,External stainless steel plate,1100,1860,20,5,120,N/A,26.29,188.45,350,35.79,3.57759867
R,SS_FPB_MONO,0,200,315,1100,48,48,29,T_C,0.638,0.16,D,H-180,568.29,670.83,P,0.628,OPC,0.45,28,IC,External stainless steel plate,1100,1860,3,5,120,N/A,4.63,184.36,350,57.51,4.051871901
R,SS_FPB_MONO,0,200,215,1100,49,49,29,T_C,1.184,0.234,D,H-180,575,690,P,0.628,OPC,0.45,28,C,Control,0,0,0,0,0,N/A,0,0,350,37.82,3.632771958
R,SS_FPB_MONO,0,200,215,1100,49,49,29,T_C,1.184,0.234,D,H-180,575,690,P,0.628,OPC,0.45,28,C,Control,0,0,0,0,0,N/A,0,0,350,44.03,3.78487122
R,SS_FPB_MONO,0,200,215,1100,49,49,29,T_C,1.184,0.234,D,H-180,547.68,657.21,P,0.628,OPC,0.45,28,IC,External stainless steel plate,1100,1740,6,5,120,N/A,5.28,158.02,350,33.79,3.520238884
R,SS_FPB_MONO,0,200,215,1100,49,49,29,T_C,1.184,0.234,D,H-180,526.36,631.63,P,0.628,OPC,0.45,28,IC,External stainless steel plate,1100,1740,10,5,120,N/A,9.4,158.15,350,22.33,3.105931066
R,SS_FPB_MONO,0,200,215,1100,49,49,29,T_C,1.184,0.234,D,H-180,516.68,620.01,P,0.628,OPC,0.45,28,IC,External stainless steel plate,1100,1740,12,5,120,N/A,11.27,158.5,350,22.52,3.11451481
R,SS_FPB_MONO,0,200,215,1100,49,49,29,T_C,1.184,0.234,D,H-180,511.55,613.87,P,0.628,OPC,0.45,28,IC,External stainless steel plate,1100,1740,13,5,120,N/A,12.26,188.65,350,22.91,3.131464368
R,SS_FPB_MONO,0,200,215,1100,49,49,29,T_C,1.184,0.234,D,H-180,471.03,565.24,P,0.628,OPC,0.45,28,IC,External stainless steel plate,1100,1740,20,5,120,N/A,20.09,189.62,350,18.88,2.938235567
R,SS_FPB_MONO,0,200,215,1100,49,49,29,T_C,1.184,0.234,D,H-180,466.01,559.22,P,0.628,OPC,0.45,28,IC,External stainless steel plate,1100,1740,20,5,120,N/A,21.06,190.25,350,16.12,2.779905638
R,SS_FPB_MONO,0,200,265,1100,49,49,29,T_C,0.96,0.19,D,H-180,575,690,P,0.628,OPC,0.45,28,C,Control,0,0,0,0,0,N/A,0,0,350,57.98,4.060055004
R,SS_FPB_MONO,0,200,265,1100,49,49,29,T_C,0.96,0.19,D,H-180,575,690,P,0.628,OPC,0.45,28,C,Control,0,0,0,0,0,N/A,0,0,350,44.12,3.786856529
R,SS_FPB_MONO,0,200,265,1100,49,49,29,T_C,0.96,0.19,D,H-180,527.91,633.49,P,0.628,OPC,0.45,28,IC,External stainless steel plate,1100,1750,10,5,120,N/A,9.1,189.54,350,31.26,3.442179363
R,SS_FPB_MONO,0,200,265,1100,49,49,29,T_C,0.96,0.19,D,H-180,525.68,630.82,P,0.628,OPC,0.45,28,IC,External stainless steel plate,1100,1750,10,5,120,N/A,9.53,188.97,350,38.13,3.641066937
R,SS_FPB_MONO,0,200,265,1100,49,49,29,T_C,0.96,0.19,D,H-180,525.68,630.82,P,0.628,OPC,0.45,28,IC,External stainless steel plate,1100,1750,15,5,120,N/A,9.53,184.29,350,29.89,3.397523976
R,SS_FPB_MONO,0,200,265,1100,49,49,29,T_C,0.96,0.19,D,H-180,545.19,654.23,P,0.628,OPC,0.45,28,IC,External stainless steel plate,1100,1750,10,5,120,N/A,5.76,184.77,350,41.02,3.714059753
R,SS_FPB_MONO,0,200,265,1100,49,49,29,T_C,0.96,0.19,D,H-180,501.62,601.94,P,0.628,OPC,0.45,28,IC,External stainless steel plate,1100,1750,20,5,120,N/A,14.18,183.93,350,51.91,3.949415125
R,SS_FPB_MONO,0,200,265,1100,49,49,29,T_C,0.96,0.19,D,H-180,482.89,579.46,P,0.628,OPC,0.45,28,IC,External stainless steel plate,1100,1750,20,5,120,N/A,17.8,185.2,350,25.31,3.231002005
R,SS_FPB_MONO,0,200,315,1100,49,49,29,T_C,0.808,0.16,D,H-180,575,690,P,0.628,OPC,0.45,28,C,Control,0,0,0,0,0,N/A,0,0,350,63.81,4.155831557
R,SS_FPB_MONO,0,200,315,1100,49,49,29,T_C,0.808,0.16,D,H-180,575,690,P,0.628,OPC,0.45,28,C,Control,0,0,0,0,0,N/A,0,0,350,71.42,4.268542937
R,SS_FPB_MONO,0,200,315,1100,49,49,29,T_C,0.808,0.16,D,H-180,545.66,654.79,P,0.628,OPC,0.45,28,IC,External stainless steel plate,1100,1820,6,5,120,N/A,5.67,183.55,350,59.12,4.079484699
R,SS_FPB_MONO,0,200,315,1100,49,49,29,T_C,0.808,0.16,D,H-180,567.81,681.37,P,0.628,OPC,0.45,28,IC,External stainless steel plate,1100,1820,2,5,120,N/A,1.39,183.55,350,65.98,4.189275882
R,SS_FPB_MONO,0,200,315,1100,49,49,29,T_C,0.808,0.16,D,H-180,550.73,660.88,P,0.628,OPC,0.45,28,IC,External stainless steel plate,1100,1820,5,5,120,N/A,4.69,183.9,350,57.61,4.053696164
R,SS_FPB_MONO,0,200,315,1100,49,49,29,T_C,0.808,0.16,D,H-180,522.84,627.4,P,0.628,OPC,0.45,28,IC,External stainless steel plate,1100,1820,15,5,120,N/A,10.08,187.4,350,37.1,3.61361697
R,SS_FPB_MONO,0,200,315,1100,49,49,29,T_C,0.808,0.16,D,H-180,557.56,669.07,P,0.628,OPC,0.45,28,IC,External stainless steel plate,1100,1820,4,5,120,N/A,3.37,183.8,350,48.7,3.885730363
R,SS_FPB_MONO,0,200,315,1100,49,49,29,T_C,0.808,0.16,D,H-180,471.4,565.68,P,0.628,OPC,0.45,28,IC,External stainless steel plate,1100,1820,20,5,120,N/A,20.02,189.35,350,35.39,3.566288002
R,SS_TPB_MONO,0,150,200,2200,31,31,30,T_C,0.754,0.524,D,S,350,520,P,0.251,OPC,0.55,28.6,C,Control,0,0,0,0,0,N/A,0,0,1000,18.85,2.936512914
R,SS_TPB_MONO,0,150,200,2200,31,31,30,T_C,0.754,0.524,D,S,329.53,489.58,P,0.251,OPC,0.55,28.6,IC,External copper plate,2200,1000,9.4,5,80,N/A,6.5,400,1000,19.2,2.954910279
R,SS_TPB_MONO,0,150,200,2200,31,31,30,T_C,0.754,0.524,D,S,305.59,454.01,P,0.251,OPC,0.55,28.6,IC,External copper plate,2200,1000,18.8,5,80,N/A,14.1,400,1000,18.65,2.925846146
R,SS_TPB_MONO,0,150,200,2200,31,31,30,T_C,0.754,0.524,D,S,247.63,367.9,P,0.251,OPC,0.55,28.6,IC,External copper plate,2200,1000,28.2,5,80,N/A,32.5,400,1000,15.3,2.727852828
R,SS_TPB_MONO,0,150,200,2200,33,33,30,T_C,1.34,0.524,D,S,350,520,P,0.251,OPC,0.55,30,C,Control,0,0,0,0,0,N/A,0,0,1000,35.83,3.578785531
R,SS_TPB_MONO,0,150,200,2200,33,33,30,T_C,1.34,0.524,D,S,323.54,480.69,P,0.251,OPC,0.55,30,IC,External copper plate,2200,1000,12.5,5,80,N/A,8.4,400,1000,28.5,3.349904087
R,SS_TPB_MONO,0,150,200,2200,33,33,30,T_C,1.34,0.524,D,S,317.56,471.8,P,0.251,OPC,0.55,30,IC,External copper plate,2200,1000,25.1,5,80,N/A,10.3,400,1000,29.05,3.369018483
R,SS_TPB_MONO,0,150,200,2200,33,33,30,T_C,1.34,0.524,D,S,283.85,421.72,P,0.251,OPC,0.55,30,IC,External copper plate,2200,1000,37.6,5,80,N/A,21,400,1000,24.9,3.214867803
R,SS_TPB_MONO,0,150,200,2200,32,32,30,T_C,1.026,0.524,D,S,380,580,P,0.251,OPC,0.55,24.1,C,Control,0,0,0,0,0,N/A,0,0,1000,35.45,3.568123253
R,SS_TPB_MONO,0,150,200,2200,32,32,30,T_C,1.026,0.524,D,S,358.8,547.64,P,0.251,OPC,0.55,24.1,IC,External copper plate,2200,200,54.5,5,80,N/A,6.2,400,1000,32.3,3.47506723
R,SS_TPB_MONO,0,150,200,2200,32,32,30,T_C,1.026,0.524,D,S,329.38,502.74,P,0.251,OPC,0.55,24.1,IC,External copper plate,2200,200,108.9,5,80,N/A,14.8,400,1000,10.05,2.307572635
R,SS_TPB_MONO,0,150,200,2200,32,32,30,T_C,1.026,0.524,D,S,290.4,443.24,P,0.251,OPC,0.55,24.1,IC,External copper plate,2200,200,163.3,5,80,N/A,26.2,400,1000,23.1,3.139832618
R,SS_FPB_MONO,0,240,200,2100,60,40,0,ST,1.257,0,D,S,369,523,N/A,0,OPC,0.6,30.8,C,Control,0,0,0,0,0,N/A,0,0,725,34.4,3.538092901
R,SS_FPB_MONO,0,240,200,2100,60,40,0,ST,1.257,0,D,S,281.33,398.74,N/A,0,OPC,0.6,36.2,IC ,External copper plate,2100,1800,6.9,5,200,N/A,26.4,420,725,16.64,2.811734312
R,SS_FPB_MONO,0,240,200,2100,60,40,0,ST,1.257,0,D,S,369,523,D,0.295,OPC,0.6,27,C,Control,0,0,0,0,0,N/A,0,0,725,33.1,3.499419983
R,SS_FPB_MONO,0,240,200,2100,60,40,0,ST,1.257,0,D,S,356.71,505.58,D,0.295,OPC,0.6,29.6,IC ,External copper plate,2100,500,4.3,5,200,N/A,3.7,50,725,27.91,3.329074617
R,SS_FPB_MONO,0,240,200,2100,60,40,0,ST,1.257,0,D,S,319.85,453.34,D,0.295,OPC,0.6,26.5,IC ,External copper plate,2100,500,8.5,5,200,N/A,14.8,50,725,20.99,3.04398658
R,SS_FPB_MONO,0,240,200,2100,60,40,0,ST,1.257,0,D,S,308.23,436.86,D,0.295,OPC,0.6,27.2,IC ,External copper plate,2100,500,17.1,5,200,N/A,18.3,50,725,20.55,3.023043406
R,SS_FPB_MONO,0,240,200,2100,60,40,0,ST,1.257,0,D,S,333.13,472.16,D,0.147,PCT3,0.6,33.5,IC ,External copper plate,2100,900,5.3,5,200,N/A,10.8,50,725,28.2,3.339410626
R,SS_FPB_MONO,0,240,200,2100,60,40,0,ST,1.257,0,D,S,369,523,D,0.147,OPC,0.6,32.4,C,Control,0,0,0,0,0,N/A,0,0,725,33.28,3.504881493
R,SS_FPB_MONO,0,240,200,2100,60,40,0,ST,1.257,0,D,S,333.8,473.11,D,0.147,PCT3,0.6,34.9,IC ,External copper plate,2100,1000,4.3,5,200,N/A,10.6,50,725,27.44,3.312047356
R,SS_FPB_MONO,0,240,200,2100,60,40,0,ST,1.257,0,D,S,369,523,N/A,0,OPC,0.6,30.3,C,Control,0,0,0,0,0,N/A,0,0,725,33.13,3.500514674
R,SS_FPB_MONO,0,240,200,2100,60,40,0,ST,1.257,0,D,S,298.26,422.74,N/A,0,OPC,0.6,34.2,IC ,External copper plate,2100,1500,5.7,5,200,N/A,21.3,50,725,24.87,3.21356173
R,SS_TPB_MONO_SUST,80,150,280,3000,56,56,52,T_C,0.957,0.239,D,S,548.59,620.9,D,0.305,OPC-HP,0.5,65.3,C,Control,0,0,0,0,0,N/A,0,0,1430,52.6,3.962764598
R,SS_TPB_MONO_SUST,80,150,280,3000,56,56,52,T_C,0.957,0.239,D,S,736.83,768.55,D,0.305,OPC-HP,0.5,63.3,EI,N/A,3000,1.8,9496,3.5,200,7:07,38.53,300,1430,43.47,3.772117053
R,SS_FPB_MONO,0,100,200,2100,26.5,26.5,23,T_C,1.327,0.283,D,H-180,345,490,P,0.565,OPC,0.67,21.7,C,Control,0,0,0,0,0,N/A,0,0,700,18.38,2.910991045
R,SS_FPB_MONO,0,100,200,2100,26.5,26.5,23,T_C,1.327,0.283,D,H-180,338.79,481.18,P,0.565,OPC,0.67,23.2,EI,N/A,2100,3.4,610,3,200,N/A,2,250,700,16.49,2.802450877
R,SS_FPB_MONO,0,100,200,2100,26.5,26.5,23,T_C,1.327,0.283,D,H-180,332.58,472.36,P,0.565,OPC,0.67,23.2,EI,N/A,2100,6.8,610,3,200,N/A,4,250,700,15.96,2.770085592
R,SS_FPB_MONO,0,100,200,2100,26.5,26.5,23,T_C,1.327,0.283,D,H-180,341.9,485.59,P,0.565,OPC,0.67,23.2,EI,N/A,2100,1.7,610,3,200,N/A,1,250,700,16.84,2.823460053
R,SS_FPB_MONO,0,100,200,2100,26.5,26.5,23,T_C,1.327,0.283,D,H-180,338.79,481.18,P,0.565,OPC,0.67,29.7,EI,N/A,2100,3.4,610,3,200,N/A,2,250,700,17.33,2.852150545
R,SS_FPB_MONO,0,100,200,2100,26.5,26.5,23,T_C,1.327,0.283,D,H-180,301.53,428.26,P,0.565,OPC,0.67,27.6,EI,N/A,2100,3.4,4384,3,200,N/A,14,250,700,12.79,2.548585426
R,SS_FPB_MONO,0,100,200,2100,26.5,26.5,23,T_C,1.327,0.283,D,H-180,304.64,432.67,P,0.565,OPC,0.67,40.2,EI,N/A,2100,3.2,4384,3,200,N/A,13,250,700,14.26,2.657633715
R,SS_FPB_MONO,0,100,200,2100,26.5,26.5,23,T_C,1.327,0.283,D,H-180,310.85,441.49,P,0.565,OPC,0.67,36.8,EI,N/A,2100,2.7,4384,3,200,N/A,11,250,700,14.64,2.684030695
R,SS_FPB_MONO,0,100,200,2100,26.5,26.5,23,T_C,1.327,0.283,D,H-180,345,490,P,0.565,OPC,0.65,29.8,C,Control,0,0,0,0,0,N/A,0,0,700,17.71,2.874129452
R,SS_FPB_MONO,0,100,200,2100,26.5,26.5,23,T_C,1.327,0.283,D,H-180,279.8,397.39,P,0.565,OPC,0.65,30.8,IC,External copper plate,2100,729.2,20,3,180,N/A,21,250,700,15.1,2.714396686
R,SS_FPB_MONO,0,100,200,2100,26.5,26.5,23,T_C,1.327,0.283,D,H-180,313.95,445.9,P,0.565,OPC,0.65,42.3,IC,External copper plate,2100,580.8,33,3,180,N/A,10,250,700,15.02,2.709515793
R,SS_FPB_MONO,0,100,200,2100,26.5,26.5,23,T_C,1.327,0.283,D,H-180,270.48,384.16,P,0.565,OPC,0.65,34.3,IC,External copper plate,2100,1026.2,54,3,180,N/A,24,250,700,12.54,2.528963407
R,SS_FPB_MONO,0,100,200,2100,26.5,26.5,23,T_C,1.327,0.283,D,H-180,208.38,295.96,P,0.565,OPC,0.65,34.3,IC,External copper plate,2100,1026.2,54,3,180,N/A,44,250,700,3.14,1.142948102
R,SS_FPB_MONO,0,150,200,1500,46,46,43,T_C,1.34,0.524,D,H-90,425.47,652.99,P,0.67,OPC,0.53,25.9,C,Control,0,0,0,0,0,N/A,0,0,350,22.68,3.121483479
R,SS_FPB_MONO,0,150,200,1500,46,46,43,T_C,1.34,0.524,D,H-90,400.58,614.79,P,0.67,OPC,0.53,25.9,IC,External stainless steel net,1000,2000,25.1,5,100,4:03,6.5,1000,350,22.24,3.101892469
R,SS_FPB_MONO,0,150,200,1500,46,46,43,T_C,1.34,0.524,D,H-90,391.01,600.1,P,0.67,OPC,0.53,25.9,IC,External stainless steel net,1000,2000,31.4,5,100,4:03,9,1000,350,21.63,3.07408124
R,SS_FPB_MONO,0,150,200,1500,46,46,43,T_C,1.34,0.524,D,H-90,385.72,591.99,P,0.67,OPC,0.53,25.9,IC,External stainless steel net,1000,2000,37.8,5,100,4:03,10.38,1000,350,20.65,3.027715319
R,SS_FPB_MONO,0,150,200,1500,46,46,43,T_C,1.34,0.524,D,H-90,372.09,571.07,P,0.67,OPC,0.53,25.9,IC,External stainless steel net,1000,2000,44.3,5,100,4:03,13.94,1000,350,20.84,3.036874217
R,SS_FPB_MONO,0,150,200,1500,46,46,43,T_C,1.34,0.524,D,H-90,368.87,566.13,P,0.67,OPC,0.53,25.9,IC,External stainless steel net,1000,2000,50.7,5,100,4:03,14.78,1000,350,21.37,3.061988069
R,SS_FPB_MONO,0,150,200,1500,46,46,43,T_C,1.34,0.524,D,H-90,361.37,554.61,P,0.67,OPC,0.53,25.9,IC,External stainless steel net,1000,2000,57.2,5,100,4:03,16.74,1000,350,20,2.995732274
R,SS_FPB_MONO,0,150,200,1500,46,46,43,T_C,1.34,0.524,D,H-90,349.57,536.51,P,0.67,OPC,0.53,25.9,IC,External stainless steel net,1000,2000,63.7,5,100,4:03,19.82,1000,350,20.84,3.036874217
R,SS_FPB_MONO,0,150,200,1500,46,46,43,T_C,1.34,0.524,D,H-90,348.27,534.51,P,0.67,OPC,0.53,25.9,IC,External stainless steel net,1000,2000,71.3,5,100,4:03,20.16,1000,350,19.22,2.955951404
R,SS_FPB_MONO,0,150,200,1500,46,46,43,T_C,1.34,0.524,D,H-90,337.01,517.23,P,0.67,OPC,0.53,25.9,IC,External stainless steel net,1000,2000,78,5,100,4:03,23.1,1000,350,18.34,2.909084467
R,SS_FPB_MONO,0,150,200,1500,48,48,45,T_C,1.34,0.524,D,H-90,574.56,756,P,1.047,OPC,0.36,35.6,C,Control,0,0,0,0,0,N/A,0,0,350,38.5,3.650658241
R,SS_FPB_MONO,0,150,200,1500,48,48,45,T_C,1.34,0.524,D,H-90,544.46,716.4,P,1.047,OPC,0.36,35.6,IC,External stainless steel net,1000,2000,25.1,5,100,4:03,5.82,1000,350,36.75,3.604138226
R,SS_FPB_MONO,0,150,200,1500,48,48,45,T_C,1.34,0.524,D,H-90,540.64,711.37,P,1.047,OPC,0.36,35.6,IC,External stainless steel net,1000,2000,31.4,5,100,4:03,6.56,1000,350,35,3.555348061
R,SS_FPB_MONO,0,150,200,1500,48,48,45,T_C,1.34,0.524,D,H-90,532.57,700.75,P,1.047,OPC,0.36,35.6,IC,External stainless steel net,1000,2000,37.8,5,100,4:03,8.12,1000,350,34.48,3.540379446
R,SS_FPB_MONO,0,150,200,1500,48,48,45,T_C,1.34,0.524,D,H-90,521.4,686.05,P,1.047,OPC,0.36,35.6,IC,External stainless steel net,1000,2000,44.3,5,100,4:03,10.28,1000,350,35.04,3.556490266
R,SS_FPB_MONO,0,150,200,1500,48,48,45,T_C,1.34,0.524,D,H-90,506.3,666.19,P,1.047,OPC,0.36,35.6,IC,External stainless steel net,1000,2000,50.7,5,100,4:03,13.2,1000,350,35.88,3.580180037
R,SS_FPB_MONO,0,150,200,1500,48,48,45,T_C,1.34,0.524,D,H-90,500.51,658.57,P,1.047,OPC,0.36,35.6,IC,External stainless steel net,1000,2000,57.2,5,100,4:03,14.32,1000,350,33.08,3.49892887
R,SS_FPB_MONO,0,150,200,1500,48,48,45,T_C,1.34,0.524,D,H-90,485.1,638.29,P,1.047,OPC,0.36,35.6,IC,External stainless steel net,1000,2000,63.7,5,100,4:03,17.3,1000,350,34.39,3.537765824
R,SS_FPB_MONO,0,150,200,1500,48,48,45,T_C,1.34,0.524,D,H-90,481.17,633.12,P,1.047,OPC,0.36,35.6,IC,External stainless steel net,1000,2000,69.3,5,100,4:03,18.06,1000,350,34.48,3.540379446
R,SS_FPB_MONO,0,150,200,1500,48,48,45,T_C,1.34,0.524,D,H-90,468.97,617.06,P,1.047,OPC,0.36,35.6,IC,External stainless steel net,1000,2000,75.8,5,100,4:03,20.42,1000,350,32.13,3.469790173
R,SS_TPB_MONO_SUST,80,150,280,3000,56,56,52,T_C,0.957,0.239,D,S,564.65,622.3,D,0.305,OPC-HP,0.5,65.3,C,Control,0,0,0,0,0,N/A,0,0,1430,53.48,3.979345149
R,SS_TPB_MONO_SUST,80,150,280,3000,56,56,52,T_C,0.957,0.239,D,S,619.81,703.44,D,0.305,OPC-HP,0.5,63.3,EI,N/A,3000,1.8,9863,3.5,280,7:07,39.94,150,1430,37.7,3.629711817
R,SS_TPB_MONO_SUST,60,100,150,1300,30,30,29,T_C,0.67,0.377,D,S,478,557,P,0.565,OPC,0.65,39.2,C,Control,0,0,0,0,0,N/A,0,0,500,6.4,1.85629799
R,SS_TPB_MONO_SUST,60,100,150,1300,30,30,29,T_C,0.67,0.377,D,S,417.77,517.6,P,0.565,OPC,0.65,39.2,IC,External stainless steel plate,150,500,50,3.5,50,0.92:0.08,14,1300,500,3.85,1.348073148
R,SS_TPB_MONO_SUST,60,100,150,1300,30,30,29,T_C,0.67,0.377,D,S,396.26,505.4,P,0.565,OPC,0.65,39.2,IC,External stainless steel plate,500,500,55,3.5,50,0.92:0.08,19,1300,500,3.75,1.32175584
R,SS_TPB_MONO_SUST,60,100,150,1300,30,30,29,T_C,0.67,0.377,D,S,409.17,513,P,0.565,OPC,0.65,39.2,IC,External stainless steel plate,300,500,50,3.5,50,0.92:0.08,16,1300,500,3.75,1.32175584
R,SS_TPB_MONO_SUST,60,100,150,1300,30,30,29,T_C,0.67,0.377,D,S,361.85,482.3,P,0.565,OPC,0.65,39.2,IC,External stainless steel plate,650,500,60,3.5,50,0.92:0.08,27,1300,500,4.98,1.604425371
R,SS_FPB_MONO,0,200,300,2400,41,44,41,T_C,1.272,0.377,D,H-90,360,560,P,0.503,OPC,0.52,30,C,Control,0,0,0,0,0,N/A,0,0,700,94.5,4.548599834
R,SS_FPB_MONO,0,200,300,2400,35,35,31,T_C,1.571,0.377,D,H-90,373.7,578.3,P,0.503,OPC,0.52,30,C,Control,0,0,0,0,0,N/A,0,0,700,106.75,4.670489652
R,SS_FPB_MONO,0,200,300,2400,41,41,36,T_C,1.901,0.377,D,H-90,380.15,569.56,P,0.503,OPC,0.52,30,C,Control,0,0,0,0,0,N/A,0,0,700,103.25,4.637153232
R,SS_FPB_MONO,0,200,300,2400,40,40,36,T_C,1.571,0.377,D,H-90,373.7,578.3,P,0.503,OPC,0.52,30,C,Control,0,0,0,0,0,N/A,0,0,700,89.25,4.491441421
R,SS_FPB_MONO,0,200,300,2400,39,39,36,T_C,1.272,0.377,D,H-90,360,560,P,0.503,OPC,0.52,30,C,Control,0,0,0,0,0,N/A,0,0,700,75.25,4.320815904
R,SS_FPB_MONO,0,200,300,2400,45,45,41,T_C,1.571,0.377,D,H-90,373.7,578.3,P,0.503,OPC,0.52,30,C,Control,0,0,0,0,0,N/A,0,0,700,92.75,4.529907701
R,SS_FPB_MONO,0,200,300,2400,36,36,31,T_C,1.901,0.377,D,H-90,380.15,569.56,P,0.503,OPC,0.52,30,C,Control,0,0,0,0,0,N/A,0,0,700,82.25,4.40976339
R,SS_FPB_MONO,0,200,300,2400,40,40,36,T_C,1.571,0.377,D,H-90,373.7,578.3,P,0.503,OPC,0.52,30,C,Control,0,0,0,0,0,N/A,0,0,700,105,4.65396035
R,SS_FPB_MONO,0,200,300,2400,34,34,31,T_C,1.272,0.377,D,H-90,352.13,547.75,P,0.503,OPC,0.52,30,IC,External stainless steel plate,2400,1800,2,5,300,N/A,2.43,500,700,70,4.248495242
R,SS_FPB_MONO,0,200,300,2400,40,40,36,T_C,1.571,0.377,D,H-90,357.22,552.8,P,0.503,OPC,0.52,30,IC,External stainless steel plate,2400,1800,4,5,300,N/A,4.9,500,700,73.5,4.297285406
R,SS_FPB_MONO,0,200,300,2400,46,46,41,T_C,1.901,0.377,D,H-90,380.15,569.56,P,0.503,OPC,0.52,30,C,Control,0,0,0,0,0,N/A,0,0,700,78.75,4.366278278
R,SS_FPB_MONO,0,200,300,2400,35,35,31,T_C,1.571,0.377,D,H-90,359.54,556.39,P,0.503,OPC,0.52,30,IC,External stainless steel plate,2400,1800,4,5,300,N/A,4.21,500,700,80.5,4.388257184
R,SS_FPB_MONO,0,200,300,2400,34,34,31,T_C,1.272,0.377,D,H-90,346.55,539.08,P,0.503,OPC,0.52,30,IC,External stainless steel plate,2400,1800,4,5,300,N/A,4.15,500,700,61.25,4.114963849
R,SS_FPB_MONO,0,200,300,2400,40,40,36,T_C,1.571,0.377,D,H-90,373.7,578.3,P,0.503,OPC,0.52,30,C,Control,0,0,0,0,0,N/A,0,0,700,85.75,4.451436086
R,SS_FPB_MONO,0,200,300,2400,46,46,41,T_C,1.901,0.377,D,H-90,365.47,547.57,P,0.503,OPC,0.52,30,IC,External stainless steel plate,2400,1800,4,5,300,N/A,4.29,500,700,80.5,4.388257184
R,SS_FPB_MONO,0,200,300,2400,45,45,41,T_C,1.571,0.377,D,H-90,357.52,553.27,P,0.503,OPC,0.52,30,IC,External stainless steel plate,2400,1800,4,5,300,N/A,4.81,500,700,80.5,4.388257184
R,SS_FPB_MONO,0,200,300,2400,44,44,41,T_C,1.272,0.377,D,H-90,340.17,529.16,P,0.503,OPC,0.52,30,IC,External stainless steel plate,2400,1800,6,5,300,N/A,6.12,500,700,53.2,3.974058396
R,SS_FPB_MONO,0,200,300,2400,35,35,31,T_C,1.571,0.377,D,H-90,340.24,526.51,P,0.503,OPC,0.52,30,IC,External stainless steel plate,2400,1800,8,5,300,N/A,9.95,500,700,67.55,4.212868064
R,SS_FPB_MONO,0,200,300,2400,41,41,36,T_C,1.901,0.377,D,H-90,346.14,518.61,P,0.503,OPC,0.52,30,IC,External stainless steel plate,2400,1800,10,5,300,N/A,9.94,500,700,74.55,4.311470041
R,SS_FPB_MONO,0,200,300,2400,40,40,36,T_C,1.571,0.377,D,H-90,358.4,554.62,P,0.503,OPC,0.52,30,IC,External stainless steel plate,2400,1800,4,5,300,N/A,4.55,500,700,84,4.430816799
R,SS_FPB_MONO,0,200,300,2400,39,39,36,T_C,1.272,0.377,D,H-90,305.86,475.78,P,0.503,OPC,0.52,30,IC,External stainless steel plate,2400,1800,14,5,300,N/A,16.71,500,700,53.55,3.980615797
R,SS_FPB_MONO,0,200,300,2400,45,45,41,T_C,1.571,0.377,D,H-90,337.41,522.14,P,0.503,OPC,0.52,30,IC,External stainless steel plate,2400,1800,8,5,300,N/A,10.79,500,700,74.55,4.311470041
R,SS_FPB_MONO,0,200,300,2400,36,36,31,T_C,1.901,0.377,D,H-90,343.78,515.07,P,0.503,OPC,0.52,30,IC,External stainless steel plate,2400,1800,10,5,300,N/A,10.63,500,700,78.05,4.357349647
R,SS_FPB_MONO,0,200,300,2400,40,40,36,T_C,1.571,0.377,D,H-90,330.55,511.52,P,0.503,OPC,0.52,30,IC,External stainless steel plate,2400,1800,10,5,300,N/A,12.83,500,700,67.55,4.212868064
R,SS_FPB_MONO,0,200,300,2400,44,44,41,T_C,1.272,0.377,P,H-90,250,390,P,0.503,OPC,0.52,30,C,Control,0,0,0,0,0,N/A,0,0,700,60.55,4.10346947
R,SS_FPB_MONO,0,200,300,2400,35,35,31,T_C,1.571,0.377,P,H-90,258.25,393.39,P,0.503,OPC,0.52,30,C,Control,0,0,0,0,0,N/A,0,0,700,60.55,4.10346947
R,SS_FPB_MONO,0,200,300,2400,41,41,36,T_C,1.901,0.377,P,H-90,274.38,426.17,P,0.503,OPC,0.52,30,C,Control,0,0,0,0,0,N/A,0,0,700,60.55,4.10346947
R,SS_FPB_MONO,0,200,300,2400,40,40,36,T_C,1.571,0.377,P,H-90,258.25,393.39,P,0.503,OPC,0.52,30,C,Control,0,0,0,0,0,N/A,0,0,700,60.55,4.10346947
R,SS_FPB_MONO,0,200,300,2400,39,39,36,T_C,1.272,0.377,P,H-90,250,390,P,0.503,OPC,0.52,30,C,Control,0,0,0,0,0,N/A,0,0,700,60.55,4.10346947
R,SS_FPB_MONO,0,200,300,2400,45,45,41,T_C,1.571,0.377,P,H-90,255.67,389.46,P,0.503,OPC,0.52,30,IC,External stainless steel plate,2400,1800,2,5,300,N/A,1.11,500,700,60.55,4.10346947
R,SS_FPB_MONO,0,200,300,2400,36,36,31,T_C,1.901,0.377,P,H-90,265.89,412.98,P,0.503,OPC,0.52,30,IC,External stainless steel plate,2400,1800,4,5,300,N/A,3.44,500,700,78.75,4.366278278
R,SS_FPB_MONO,0,200,300,2400,40,40,36,T_C,1.571,0.377,P,H-90,258.25,393.39,P,0.503,OPC,0.52,30,C,Control,0,0,0,0,0,N/A,0,0,700,60.55,4.10346947
R,SS_FPB_MONO,0,200,300,2400,34,34,31,T_C,1.272,0.377,P,H-90,242.53,378.35,P,0.503,OPC,0.52,30,IC,External stainless steel plate,2400,1800,4,5,300,N/A,3.32,500,700,54.22,3.992957623
R,SS_FPB_MONO,0,200,300,2400,40,40,36,T_C,1.571,0.377,P,H-90,249.32,379.79,P,0.503,OPC,0.52,30,IC,External stainless steel plate,2400,1800,4,5,300,N/A,3.84,500,700,54.22,3.992957623
R,SS_FPB_MONO,0,200,300,2400,46,46,41,T_C,1.901,0.377,P,H-90,263.49,409.26,P,0.503,OPC,0.52,30,IC,External stainless steel plate,2400,1800,4,5,300,N/A,4.41,500,700,54.22,3.992957623
R,SS_FPB_MONO,0,200,300,2400,35,35,31,T_C,1.571,0.377,P,H-90,252.39,384.47,P,0.503,OPC,0.52,30,IC,External stainless steel plate,2400,1800,2,5,300,N/A,2.52,500,700,54.22,3.992957623
R,SS_FPB_MONO,0,200,300,2400,34,34,31,T_C,1.272,0.377,P,H-90,240.35,374.94,P,0.503,OPC,0.52,30,IC,External stainless steel plate,2400,1800,4,5,300,N/A,4.29,500,700,54.22,3.992957623
R,SS_FPB_MONO,0,200,300,2400,40,40,36,T_C,1.571,0.377,P,H-90,242.17,368.89,P,0.503,OPC,0.52,30,IC,External stainless steel plate,2400,1800,6,5,300,N/A,6.92,500,700,50.44,3.920685379
R,SS_FPB_MONO,0,200,300,2400,46,46,41,T_C,1.901,0.377,P,H-90,254.77,395.72,P,0.503,OPC,0.52,30,IC,External stainless steel plate,2400,1800,8,5,300,N/A,7.94,500,700,56,4.025351691
R,SS_FPB_MONO,0,200,300,2400,45,45,41,T_C,1.571,0.377,P,H-90,235.7,359.05,P,0.503,OPC,0.52,30,IC,External stainless steel plate,2400,1800,8,5,300,N/A,9.7,500,700,45.5,3.817712326
R,SS_FPB_MONO,0,200,300,2400,44,44,41,T_C,1.272,0.377,P,H-90,242.06,377.61,P,0.503,OPC,0.52,30,IC,External stainless steel plate,2400,1800,4,5,300,N/A,3.53,500,700,54.22,3.992957623
R,SS_FPB_MONO,0,200,300,2400,35,35,31,T_C,1.571,0.377,P,H-90,236.36,360.04,P,0.503,OPC,0.52,30,IC,External stainless steel plate,2400,1800,8,5,300,N/A,9.42,500,700,45.5,3.817712326
R,SS_FPB_MONO,0,200,300,2400,41,41,36,T_C,1.901,0.377,P,H-90,236.4,367.18,P,0.503,OPC,0.52,30,IC,External stainless steel plate,2400,1800,14,5,300,N/A,15.38,500,700,38.12,3.640607905
R,SS_FPB_MONO,0,200,300,2400,40,40,36,T_C,1.571,0.377,P,H-90,235.45,358.66,P,0.503,OPC,0.52,30,IC,External stainless steel plate,2400,1800,8,5,300,N/A,9.81,500,700,43.37,3.769652664
R,SS_FPB_MONO,0,200,300,2400,39,39,36,T_C,1.272,0.377,P,H-90,203.65,317.69,P,0.503,OPC,0.52,30,IC,External stainless steel plate,2400,1800,16,5,300,N/A,20.6,500,700,38.12,3.640607905
R,SS_FPB_MONO,0,200,300,2400,45,45,41,T_C,1.571,0.377,P,H-90,233.66,355.93,P,0.503,OPC,0.52,30,IC,External stainless steel plate,2400,1800,10,5,300,N/A,10.58,500,700,43.37,3.769652664
R,SS_FPB_MONO,0,200,300,2400,36,36,31,T_C,1.901,0.377,P,H-90,245.71,381.64,P,0.503,OPC,0.52,30,IC,External stainless steel plate,2400,1800,10,5,300,N/A,11.61,500,700,45.5,3.817712326
R,SS_FPB_MONO,0,200,300,2400,40,40,36,T_C,1.571,0.377,P,H-90,227.71,346.87,P,0.503,OPC,0.52,30,IC,External stainless steel plate,2400,1800,10,5,300,N/A,13.14,500,700,38.12,3.640607905
R,SS_TPB_MONO_SUST,80,150,280,1150,22,22,19,T_C,0.539,0.135,D,S,532,592,D,0.171,OPC_HP,0.5,65.3,C,Control,0,0,0,0,0,N/A,0,0,475,32.22,3.472490384
R,SS_TPB_MONO_SUST,80,150,280,1150,22,22,19,T_C,0.539,0.135,D,S,539,601,D,0.171,OPC_HP,0.5,65.3,C,Control,0,0,0,0,0,N/A,0,0,475,32.18,3.471236372
R,SS_TPB_MONO_SUST,80,150,280,1150,22,22,19,T_C,0.539,0.135,D,S,627,765,D,0.171,OPC_HP,0.5,63.4,EI,N/A,1150,1.8,9496,3.5,280,7:07,54.42,211,475,26.23,3.266794181
R,SS_TPB_MONO_SUST,80,150,280,1150,22,22,19,T_C,0.539,0.135,D,S,628,772,D,0.171,OPC_HP,0.5,63.4,EI,N/A,1150,1.8,9496,3.5,280,7:07,36.8,201,475,19.1,2.949799585
R,SS_FPB_MONO,0,200,300,2400,40,40,36,T_C,1.571,0.377,D,H-90,373.71,578.28,P,0.503,OPC,0.53,34.6,C,Control,0,0,0,0,0,N/A,0,0,700,81.86,4.404986039
R,SS_FPB_MONO,0,200,300,2400,40,40,36,T_C,1.571,0.377,D,H-90,357.23,552.78,P,0.503,OPC,0.53,34.6,IC,External stainless steel plate,2100,1800,5,5,300,N/A,4.9,40,700,79.1,4.370757122
R,SS_FPB_MONO,0,200,300,2400,40,40,36,T_C,1.571,0.377,D,H-90,352.82,545.96,P,0.503,OPC,0.53,34.6,IC,External stainless steel plate,2100,1800,5,5,300,N/A,6.21,40,700,72.99,4.290260791
R,SS_FPB_MONO,0,200,300,2400,40,40,36,T_C,1.571,0.377,D,H-90,341.59,528.58,P,0.503,OPC,0.53,34.6,IC,External stainless steel plate,2100,1800,10,5,300,N/A,9.55,40,700,67.17,4.207204388
R,SS_FPB_MONO,0,200,300,2400,40,40,36,T_C,1.571,0.377,D,H-90,330.56,511.51,P,0.503,OPC,0.53,34.6,IC,External stainless steel plate,2100,1800,10,5,300,N/A,12.83,40,700,59.98,4.094002837
R,SS_FPB_MONO,0,200,300,2400,35,35,31,T_C,1.571,0.377,D,H-90,373.71,578.28,P,0.503,OPC,0.53,34.6,C,Control,0,0,0,0,0,N/A,0,0,700,82.97,4.418533332
R,SS_FPB_MONO,0,200,300,2400,35,35,31,T_C,1.571,0.377,D,H-90,340.24,526.5,P,0.503,OPC,0.53,34.6,IC,External stainless steel plate,2100,1800,10,5,300,N/A,9.95,40,700,63.18,4.14601945
R,SS_FPB_MONO,0,200,300,2400,45,45,41,T_C,1.571,0.377,D,H-90,373.71,578.28,P,0.503,OPC,0.53,34.6,C,Control,0,0,0,0,0,N/A,0,0,700,74.62,4.312361662
R,SS_FPB_MONO,0,200,300,2400,45,45,41,T_C,1.571,0.377,D,H-90,337.42,522.12,P,0.503,OPC,0.53,34.6,IC,External stainless steel plate,2100,1800,10,5,300,N/A,10.79,40,700,55.71,4.020087861
R,SS_FPB_MONO,0,200,300,2400,36,36,31,T_C,1.901,0.377,D,H-90,373.71,578.28,P,0.503,OPC,0.53,34.6,C,Control,0,0,0,0,0,N/A,0,0,700,85.91,4.453311877
R,SS_FPB_MONO,0,200,300,2400,36,36,31,T_C,1.901,0.377,D,H-90,337.96,522.96,P,0.503,OPC,0.53,34.6,IC,External stainless steel plate,2100,1800,10,5,300,N/A,10.63,40,700,71.76,4.273382958
R,SS_FPB_MONO,0,200,300,2400,40,40,36,T_C,1.571,0.377,P,H-90,258.25,393.39,P,0.503,OPC,0.53,39.8,C,Control,0,0,0,0,0,N/A,0,0,700,60.37,4.100517139
R,SS_FPB_MONO,0,200,300,2400,40,40,36,T_C,1.571,0.377,P,H-90,249.14,379.51,P,0.503,OPC,0.53,39.8,IC,External stainless steel plate,2100,1800,5,5,300,N/A,3.92,40,700,54.06,3.990048295
R,SS_FPB_MONO,0,200,300,2400,40,40,36,T_C,1.571,0.377,P,H-90,242,368.64,P,0.503,OPC,0.53,39.8,IC,External stainless steel plate,2100,1800,5,5,300,N/A,6.99,40,700,49.53,3.902477593
R,SS_FPB_MONO,0,200,300,2400,40,40,36,T_C,1.571,0.377,P,H-90,235.26,358.37,P,0.503,OPC,0.53,39.8,IC,External stainless steel plate,2100,1800,10,5,300,N/A,9.89,40,700,43.21,3.766176087
R,SS_FPB_MONO,0,200,300,2400,40,40,36,T_C,1.571,0.377,P,H-90,227.71,346.87,P,0.503,OPC,0.53,39.8,IC,External stainless steel plate,2100,1800,10,5,300,N/A,13.14,40,700,37.87,3.634251659
R,SS_FPB_MONO,0,200,300,2400,35,35,31,T_C,1.571,0.377,P,H-90,258.25,393.39,P,0.503,OPC,0.53,39.8,C,Control,0,0,0,0,0,N/A,0,0,700,68.99,4.23388909
