Repository: bma114/corroded-RC-beam-moment-capacity

## Project Description

This is an example implementation of six predictive machine learning models used to estimate the residual moment capacity of corroded reinforced concrete (RC) beams failing in flexural bending. The models implement an extensive database of 804 monotonic bending tests and 32 input features, collected from 54 experimental campaigns available in the literature. The models included in this repository are:

* Artificial Neural Network (ANN).
* Gradient Boosting Regression Trees (GBRT).
* Random Forest (RF).
* Multivariate Adaptive Regression Splines (MARS).
* Generalized Additive Model (GAM).
* Multiple Linear Regression (MLR).

File: Data.csv (part 3 of 3)
Cross_section,Test_Type,Sustained Loading,W (mm),D (mm),L (mm),Side Cover (mm),Bottom Cover (mm),Top Cover (mm),Reinforcement_Design,Tension Ratio (%),Comp Ratio (%),Longitudinal_Type,End_Anchorage,fy (MPa),fsu (MPa),Stirrup_Type,Volumetric Ratio,Cement_Type,W/C Ratio,fc (MPa),Corrosion_Method,Cathode_Type,Lc (mm),Icorr,Duration (days),Solution Concentration,Immersion Depth (mm),Wet_Dry_Ratio,Mass Loss (%),Sample Length (mm),Shear Span (mm),M_max_exp,ln(M_max_exp)
R,SS_FPB_MONO,0,200,300,2400,35,35,31,T_C,1.571,0.377,P,H-90,236.36,360.04,P,0.503,OPC,0.53,39.8,IC,External stainless steel plate,2100,1800,10,5,300,N/A,9.42,40,700,52.08,3.9528482
R,SS_FPB_MONO,0,200,300,2400,45,45,41,T_C,1.571,0.377,P,H-90,258.25,393.39,P,0.503,OPC,0.53,39.8,C,Control,0,0,0,0,0,N/A,0,0,700,54.49,3.997980494
R,SS_FPB_MONO,0,200,300,2400,45,45,41,T_C,1.571,0.377,P,H-90,233.66,355.93,P,0.503,OPC,0.53,39.8,IC,External stainless steel plate,2100,1800,10,5,300,N/A,10.58,40,700,39.74,3.682244995
R,SS_FPB_MONO,0,200,300,2400,36,36,31,T_C,1.901,0.377,P,H-90,258.25,393.39,P,0.503,OPC,0.53,39.8,C,Control,0,0,0,0,0,N/A,0,0,700,78.28,4.360304917
R,SS_FPB_MONO,0,200,300,2400,36,36,31,T_C,1.901,0.377,P,H-90,231.27,352.28,P,0.503,OPC,0.53,39.8,IC,External stainless steel plate,2100,1800,10,5,300,N/A,11.61,40,700,61.83,4.124404857
R,SS_TPB_MONO_SUST,80,150,280,3000,22,22,19,T_C,0.539,0.135,D,S,545.61,603.51,D,0.171,OPC_HP,0.5,65.3,C,Control,0,0,0,0,0,N/A,0,0,1430,35.18,3.560420887
R,SS_TPB_MONO_SUST,80,150,280,3000,22,22,19,T_C,0.539,0.135,D,S,622.81,742.11,D,0.171,OPC_HP,0.5,63.4,EI,N/A,3000,1.8,9861,3.5,280,7:07,59.04,575,1430,26.88,3.291531314
R,SS_TPB_MONO_SUST,0,150,280,3000,22,22,19,T_C,0.539,0.135,D,S,542,631,P,0.171,OPC_HP,0.5,45,C,Control,0,0,0,0,0,N/A,0,0,1400,35.35,3.565298392
R,SS_TPB_MONO_SUST,40,150,280,3000,22,22,19,T_C,0.539,0.135,D,S,484.29,563.82,P,0.171,OPC_HP,0.5,45,EI,N/A,3000,10.1,1080,3.5,280,2:14,11.83,425,1400,31.08,3.436564525
R,SS_TPB_MONO_SUST,60,150,280,3000,22,22,19,T_C,0.539,0.135,D,S,482,561.15,P,0.171,OPC_HP,0.5,45,EI,N/A,3000,10.1,810,3.5,280,2:14,12.3,425,1400,31,3.433858164
R,SS_TPB_MONO_SUST,80,150,280,1020,22,22,19,T_C,0.539,0.135,D,S,564.9,632.45,D,0.171,OPC_HP,0.5,65.3,C,Control,0,0,0,0,0,N/A,0,0,410,40.8,3.708559525
R,SS_TPB_MONO_SUST,80,150,280,1020,22,22,19,T_C,0.539,0.135,D,S,564.9,632.45,D,0.171,OPC_HP,0.5,65.3,C,Control,0,0,0,0,0,N/A,0,0,410,37.95,3.63615092
R,SS_TPB_MONO_SUST,80,150,280,1200,22,22,19,T_C,0.539,0.135,D,S,701.34,739.73,D,0.171,OPC_HP,0.5,63.4,EI,N/A,1200,1.8,10227,3.5,280,7:07,26.72,431,500,35.05,3.556775613
R,SS_TPB_MONO_SUST,80,150,280,1040,22,22,19,T_C,0.539,0.135,D,S,701.34,739.73,D,0.171,OPC_HP,0.5,63.4,EI,N/A,1040,1.8,10227,3.5,280,7:07,29.27,431,420,30.51,3.418152822
R,SS_FPB_MONO,0,150,250,2000,41,41,35,T_C,2.027,0.419,D,S,383.7,572.6,P,0.67,OPC,0.42,45.4,C,Control,0,0,0,0,0,N/A,0,0,600,65.01,4.174541104
R,SS_FPB_MONO,0,150,250,2000,41,41,35,T_C,2.027,0.419,D,S,383.7,572.6,P,0.67,OPC,0.42,45.4,C,Control,0,0,0,0,0,N/A,0,0,600,63.6,4.15261347
R,SS_FPB_MONO,0,150,250,2000,41,41,35,T_C,2.027,0.419,D,S,378,564.1,P,0.67,OPC,0.42,45.4,IC,External stainless steel plate,2000,289.2,10,5,75,N/A,1.65,200,600,63.6,4.15261347
R,SS_FPB_MONO,0,150,250,2000,41,41,35,T_C,2.027,0.419,D,S,378,564.1,P,0.67,OPC,0.42,45.4,IC,External stainless steel plate,2000,289.2,10,5,75,N/A,1.65,200,600,65.34,4.179604406
R,SS_FPB_MONO_SUST,50,150,250,2000,41,41,35,T_C,2.027,0.419,D,S,373.69,557.66,P,0.67,OPC,0.42,45.4,IC,External stainless steel plate,2000,510,10,5,75,N/A,2.9,200,600,59.79,4.090838423
R,SS_FPB_MONO_SUST,50,150,250,2000,41,41,35,T_C,2.027,0.419,D,S,373.31,557.09,P,0.67,OPC,0.42,45.4,IC,External stainless steel plate,2000,529.5,10,5,75,N/A,3.01,200,600,59.16,4.080245638
R,SS_FPB_MONO_SUST,65,150,250,2000,41,41,35,T_C,2.027,0.419,D,S,368.68,550.18,P,0.67,OPC,0.42,45.4,IC,External stainless steel plate,2000,767.8,10,5,75,N/A,4.35,200,600,55.44,4.015301355
R,SS_FPB_MONO_SUST,65,150,250,2000,41,41,35,T_C,2.027,0.419,D,S,367.95,549.1,P,0.67,OPC,0.42,45.4,IC,External stainless steel plate,2000,805.3,10,5,75,N/A,4.56,200,600,57.51,4.051958846
R,SS_FPB_MONO_SUST,80,150,250,2000,41,41,35,T_C,2.027,0.419,D,S,357.83,534,P,0.67,OPC,0.42,45.4,IC,External stainless steel plate,2000,1332.9,10,5,75,N/A,7.49,200,600,53.79,3.985087576
R,SS_FPB_MONO_SUST,80,150,250,2000,41,41,35,T_C,2.027,0.419,D,S,357.25,533.12,P,0.67,OPC,0.42,45.4,IC,External stainless steel plate,2000,1363.8,10,5,75,N/A,7.66,200,600,52.89,3.968214285
R,SS_FPB_MONO_SUST,80,150,250,2000,41,41,35,T_C,2.027,0.419,D,S,352.24,525.65,P,0.67,OPC,0.42,45.4,IC,External stainless steel plate,2000,1085.5,15,5,75,N/A,9.11,200,600,50.94,3.93064847
R,SS_FPB_MONO_SUST,80,150,250,2000,41,41,35,T_C,2.027,0.419,D,S,350,522.3,P,0.67,OPC,0.42,45.4,IC,External stainless steel plate,2000,1165,15,5,75,N/A,9.76,200,600,48.6,3.883623531
R,SS_TPB_MONO,0,150,300,1800,41,41,37,T_C,1.689,0.684,D,S,365,453,D,0.67,OPC,0.65,18,C,Control,0,0,0,0,0,N/A,0,0,800,60,4.094344562
R,SS_TPB_MONO,0,150,300,1800,46,46,42,T_C,1.689,0.684,D,S,351.86,436.69,D,0.67,OPC,0.62,20,IC,External stainless steel plate,1800,2000,8,3.5,300,N/A,4,1800,800,57.6,4.053522568
R,SS_TPB_MONO,0,150,300,1800,46,46,42,T_C,1.689,0.684,D,S,338.72,420.38,D,0.67,OPC,0.56,25.8,IC,External stainless steel plate,1800,2000,16,3.5,300,N/A,8,1800,800,54.8,4.003690194
R,SS_TPB_MONO,0,150,300,1800,31,31,27,T_C,1.689,0.684,D,S,325.25,403.67,D,0.67,OPC,0.62,20,IC,External stainless steel plate,1800,2000,24,3.5,300,N/A,12.1,1800,800,45.6,3.819907717
R,SS_TPB_MONO_SUST,80,150,280,3000,22,22,19,T_C,0.539,0.135,D,S,564.9,632.45,D,0.171,OPC_HP,0.5,65.3,C,Control,0,0,0,0,0,N/A,0,0,1430,36.26,3.590847574
R,SS_TPB_MONO_SUST,80,150,280,3000,22,22,19,T_C,0.539,0.135,D,S,701.34,739.73,D,0.171,OPC_HP,0.5,63.4,EI,N/A,3000,1.8,10227,3.5,280,7:07,28.9,431,1430,22.05,3.093339812
R,SS_FPB_MONO,0,150,300,2400,36.5,36.5,33,T_C,0.885,0.126,D,S,394.4,540.7,P,0.377,OPC,0.68,30,C,Control,0,0,0,0,0,N/A,0,0,700,39.1,3.666122467
R,SS_FPB_MONO_SUST,30,150,300,2400,36.5,36.5,33,T_C,0.885,0.126,D,S,311.7,485.75,P,0.377,OPC,0.68,30,N ,N/A,2100,2.3,14610,3.5,300,1:01,29.44,600,700,34.1,3.529297384
R,SS_FPB_MONO_SUST_PREC,30,150,300,2400,36.5,36.5,33,T_C,0.885,0.126,D,S,185.95,280.35,P,0.377,OPC,0.68,30,N ,N/A,2100,4.9,14610,3.5,300,1:01,56.97,600,700,21.6,3.072693315
R,SS_FPB_MONO,0,250,180,1200,36,36,32,UT_C,1.34,0.223,D,H-90,380.5,522.7,P,0.268,OPC,0.65,35.4,C,Control,0,0,0,0,0,N/A,0,0,300,30.74,3.42540207
R,SS_FPB_MONO,0,250,180,1200,36,36,32,UT_C,1.34,0.223,D,H-90,373.24,512.73,P,0.268,OPC,0.65,35.4,IC,External stainless steel net,400,100,98,5,1,4:10,2.12,80,300,30.53,3.41854602
R,SS_FPB_MONO_SUST,30,250,180,1200,36,36,32,UT_C,1.34,0.223,D,H-90,369.88,508.12,P,0.268,OPC,0.65,35.4,IC,External stainless steel net,400,100,98,5,1,4:10,3.1,80,300,30.09,3.404192891
R,SS_FPB_MONO_SUST,60,250,180,1200,36,36,32,UT_C,1.34,0.223,D,H-90,373.62,513.24,P,0.268,OPC,0.65,35.4,IC,External stainless steel net,400,100,98,5,1,4:10,2.01,80,300,30.42,3.415100287
R,SS_FPB_MONO,0,80,140,1460,26.5,26.5,0,ST,1.185,0,D,H-180,328.23,469.38,D,0.707,OPC,0.5,40,IC,External copper plate,1460,1000,25,3,20,N/A,16.63,0,490,4.19,1.432581395
R,SS_FPB_MONO,0,80,140,1460,26.5,26.5,0,ST,1.185,0,D,H-180,338.37,483.89,D,0.707,OPC,0.4,40,IC,External copper plate,1460,1000,25,3,20,N/A,13.71,60,490,4.66,1.537941911
R,SS_FPB_MONO,0,80,140,1460,26.5,26.5,0,ST,1.185,0,D,H-180,314.37,449.56,D,0.707,OPC,0.65,40,IC,External copper plate,1460,1000,25,3,20,N/A,20.62,60,490,4.07,1.403507855
R,SS_FPB_MONO,0,80,140,1460,26.5,26.5,0,ST,1.185,0,D,H-180,300.96,430.38,N/A,0,OPC,0.5,40,IC,External copper plate,1460,1000,25,3,20,N/A,24.48,60,490,3.33,1.203572724
R,SS_FPB_MONO,0,120,200,1700,32.5,37.5,35.5,T_C,0.942,0.419,D,H-180,385,630,P,0.691,OPC,0.5,34.2,C,Control,0,0,0,0,0,N/A,0,0,500,14.05,2.642622396
R,SS_FPB_MONO,0,120,200,1700,32.5,37.5,35.5,T_C,0.942,0.419,D,S,378.14,618.77,P,0.691,OPC,0.53,34.2,IC ,External stainless steel plate,1700,1000,5,5,200,1:01,1.98,100,500,13.63,2.612456648
R,SS_FPB_MONO,0,120,200,1700,32.5,37.5,35.5,T_C,0.942,0.419,D,S,368.99,603.8,P,0.691,OPC,0.53,34.2,IC ,External stainless steel plate,1700,1000,10,5,200,1:01,4.62,100,500,12.93,2.559550193
R,SS_FPB_MONO,0,120,200,1700,32.5,37.5,35.5,T_C,0.942,0.419,D,S,354.58,580.22,P,0.691,OPC,0.53,34.2,IC ,External stainless steel plate,1700,1000,20,5,200,1:01,8.78,100,500,11.8,2.467887645
R,SS_FPB_MONO_SUST,15,120,200,1700,32.5,37.5,35.5,T_C,0.942,0.419,D,S,376.06,615.37,P,0.691,OPC,0.53,34.2,IC ,External stainless steel plate,1700,1000,5,5,200,1:01,2.58,100,500,12.16,2.497946263
R,SS_FPB_MONO_SUST,15,120,200,1700,32.5,37.5,35.5,T_C,0.942,0.419,D,S,365.18,597.57,P,0.691,OPC,0.53,34.2,IC ,External stainless steel plate,1700,1000,10,5,200,1:01,5.72,100,500,11.41,2.434709246
R,SS_FPB_MONO_SUST,15,120,200,1700,32.5,37.5,35.5,T_C,0.942,0.419,D,S,349.86,572.51,P,0.691,OPC,0.53,34.2,IC ,External stainless steel plate,1700,1000,20,5,200,1:01,10.14,100,500,10.85,2.383934639
R,SS_FPB_MONO_SUST,30,120,200,1700,32.5,37.5,35.5,T_C,0.942,0.419,D,S,374.71,613.16,P,0.691,OPC,0.53,34.2,IC ,External stainless steel plate,1700,1000,5,5,200,1:01,2.97,100,500,11.79,2.467251715
R,SS_FPB_MONO_SUST,30,120,200,1700,32.5,37.5,35.5,T_C,0.942,0.419,D,S,363.38,594.62,P,0.691,OPC,0.53,34.2,IC ,External stainless steel plate,1700,1000,10,5,200,1:01,6.24,100,500,10.91,2.3892214
R,SS_FPB_MONO_SUST,30,120,200,1700,32.5,37.5,35.5,T_C,0.942,0.419,D,S,346.54,567.06,P,0.691,OPC,0.53,34.2,IC ,External stainless steel plate,1700,1000,20,5,200,1:01,11.1,100,500,9.44,2.24495598
R,SS_FPB_MONO_SUST,60,120,200,1700,32.5,37.5,35.5,T_C,0.942,0.419,D,S,374.19,612.31,P,0.691,OPC,0.53,34.2,IC ,External stainless steel plate,1700,1000,5,5,200,1:01,3.12,100,500,11.42,2.435366204
R,SS_FPB_MONO_SUST,60,120,200,1700,32.5,37.5,35.5,T_C,0.942,0.419,D,S,362.03,592.41,P,0.691,OPC,0.53,34.2,IC ,External stainless steel plate,1700,1000,10,5,200,1:01,6.63,100,500,9.6,2.261242129
R,SS_FPB_MONO_SUST,60,120,200,1700,32.5,37.5,35.5,T_C,0.942,0.419,D,S,347.34,568.37,P,0.691,OPC,0.53,34.2,IC ,External stainless steel plate,1700,1000,20,5,200,1:01,10.87,100,500,3.7,1.306980554
R,SS_FPB_MONO,0,100,150,1150,25,25,0,ST,1.047,0,P,H-90,250,375,N/A,0,OPC,0.5,33,C,Control,0,0,0,0,0,N/A,0,0,350,9.89,2.291271333
R,SS_FPB_MONO,0,100,150,1150,25,25,0,ST,1.047,0,P,H-90,248.68,373.03,N/A,0,OPC,0.5,33,IC,External stainless steel plate,1150,250,3.1,3.5,50,N/A,0.59,1130,350,9.61,2.262544043
R,SS_FPB_MONO,0,100,150,1150,25,25,0,ST,1.047,0,P,H-90,248.74,373.11,N/A,0,OPC,0.5,33,IC,External stainless steel plate,1150,500,1.6,3.5,50,N/A,0.56,1130,350,9.5,2.251554922
R,SS_FPB_MONO,0,100,150,1150,25,25,0,ST,1.047,0,P,H-90,248.91,373.36,N/A,0,OPC,0.5,33,IC,External stainless steel plate,1150,1000,0.8,3.5,50,N/A,0.49,1130,350,9.24,2.223541886
R,SS_FPB_MONO,0,100,150,1150,25,25,0,ST,1.047,0,P,H-90,248.89,373.33,N/A,0,OPC,0.5,33,IC,External stainless steel plate,1150,2500,0.3,3.5,50,N/A,0.5,1130,350,9.87,2.289499853
R,SS_FPB_MONO,0,100,150,1150,25,25,0,ST,1.047,0,P,H-90,250,375,N/A,0,OPC,0.5,33,C,External stainless steel plate,0,0,0,0,0,N/A,0,0,350,9.71,2.273413716
R,SS_FPB_MONO,0,100,150,1150,25,25,0,ST,1.047,0,P,H-90,247.65,371.47,N/A,0,OPC,0.5,33,IC,External stainless steel plate,1150,250,6.3,3.5,50,N/A,1.05,1130,350,9.31,2.231089091
R,SS_FPB_MONO,0,100,150,1150,25,25,0,ST,1.047,0,P,H-90,247.49,371.24,N/A,0,OPC,0.5,33,IC,External stainless steel plate,1150,500,3.1,3.5,50,N/A,1.12,1130,350,9.36,2.236712349
R,SS_FPB_MONO,0,100,150,1150,25,25,0,ST,1.047,0,P,H-90,247.4,371.1,N/A,0,OPC,0.5,33,IC,External stainless steel plate,1150,1000,1.6,3.5,50,N/A,1.16,1130,350,9,2.196668867
R,SS_FPB_MONO,0,100,150,1150,25,25,0,ST,1.047,0,P,H-90,247.68,371.52,N/A,0,OPC,0.5,33,IC,External stainless steel plate,1150,2500,0.6,3.5,50,N/A,1.03,1130,350,9.36,2.236712349
R,SS_FPB_MONO,0,100,150,1150,25,25,0,ST,1.047,0,P,H-90,250,375,N/A,0,OPC,0.5,33,C,Control,0,0,0,0,0,N/A,0,0,350,9.66,2.267993648
R,SS_FPB_MONO,0,100,150,1150,25,25,0,ST,1.047,0,P,H-90,244.62,366.93,N/A,0,OPC,0.5,33,IC,External stainless steel plate,1150,250,15.7,3.5,50,N/A,2.39,1130,350,8.98,2.194721447
R,SS_FPB_MONO,0,100,150,1150,25,25,0,ST,1.047,0,P,H-90,244.8,367.2,N/A,0,OPC,0.5,33,IC,External stainless steel plate,1150,500,7.8,3.5,50,N/A,2.31,1130,350,9.1,2.208274414
R,SS_FPB_MONO,0,100,150,1150,25,25,0,ST,1.047,0,P,H-90,244.33,366.5,N/A,0,OPC,0.5,33,IC,External stainless steel plate,1150,1000,3.9,3.5,50,N/A,2.52,1130,350,9,2.196668867
R,SS_FPB_MONO,0,100,150,1150,25,25,0,ST,1.047,0,P,H-90,244.98,367.47,N/A,0,OPC,0.5,33,IC,External stainless steel plate,1150,2500,1.6,3.5,50,N/A,2.23,1130,350,9.29,2.229207623
R,SS_FPB_MONO,0,100,150,1150,25,25,0,ST,1.047,0,P,H-90,250,375,N/A,0,OPC,0.5,33,C,Control,0,0,0,0,0,N/A,0,0,350,9.63,2.26436388
R,SS_FPB_MONO,0,100,150,1150,25,25,0,ST,1.047,0,P,H-90,240.93,361.4,N/A,0,OPC,0.5,33,IC,External stainless steel plate,1150,250,31.3,3.5,50,N/A,4.03,1130,350,8.26,2.111424588
R,SS_FPB_MONO,0,100,150,1150,25,25,0,ST,1.047,0,P,H-90,241.56,362.34,N/A,0,OPC,0.5,33,IC,External stainless steel plate,1150,500,15.7,3.5,50,N/A,3.75,1130,350,7.54,2.020553692
R,SS_FPB_MONO,0,100,150,1150,25,25,0,ST,1.047,0,P,H-90,237.78,356.67,N/A,0,OPC,0.5,33,IC,External stainless steel plate,1150,1000,7.8,3.5,50,N/A,5.43,1130,350,7.86,2.06146849
R,SS_FPB_MONO,0,100,150,1150,25,25,0,ST,1.047,0,P,H-90,240.27,360.4,N/A,0,OPC,0.5,33,IC,External stainless steel plate,1150,2500,3.1,3.5,50,N/A,4.33,1130,350,8.28,2.11354099
R,SS_FPB_MONO,0,230,300,1500,31,31,31,T_C,0.328,0.328,D,S,369,490.77,D,0.219,OPC,0.5,25,C,Control,0,0,0,0,0,N/A,0,0,433,46.37,3.836745426
R,SS_FPB_MONO,0,230,300,1500,31,31,31,T_C,0.328,0.328,D,S,335,408.7,D,0.219,OPC,0.5,25,IC,External stainless steel mesh,1000,375,25,3.5,300,N/A,10.52,1500,433,44.3,3.790892122
R,SS_FPB_MONO,0,230,300,1500,31,31,31,T_C,0.328,0.328,D,S,323,361.76,D,0.219,OPC,0.5,25,IC,External stainless steel mesh,1000,470,40,3.5,300,N/A,20.74,1500,433,40.92,3.711582284
R,SS_FPB_MONO,0,230,300,1500,31,31,31,T_C,0.328,0.328,D,S,300,360,D,0.219,OPC,0.5,25,IC,External stainless steel mesh,1000,470,60,3.5,300,N/A,30.3,1500,433,35.72,3.575780742
R,SS_FPB_MONO,0,230,300,1500,31,31,31,T_C,0.328,0.328,D,S,445,582.95,D,0.219,OPC,0.5,25,C,Control,0,0,0,0,0,N/A,0,0,433,47.41,3.858906998
R,SS_FPB_MONO,0,230,300,1500,31,31,31,T_C,0.328,0.328,D,S,425,531.25,D,0.219,OPC,0.5,25,IC,External stainless steel mesh,1000,375,25,3.5,300,N/A,10.89,1500,433,43.52,3.773140177
R,SS_FPB_MONO,0,230,300,1500,31,31,31,T_C,0.328,0.328,D,S,360,414,D,0.219,OPC,0.5,25,IC,External stainless steel mesh,1000,470,40,3.5,300,N/A,20.17,1500,433,40.05,3.690191094
R,SS_FPB_MONO,0,230,300,1500,31,31,31,T_C,0.328,0.328,D,S,340,387.6,D,0.219,OPC,0.5,25,IC,External stainless steel mesh,1000,470,60,3.5,300,N/A,30.15,1500,433,37.28,3.61849186
R,SS_FPB_MONO,0,230,300,1500,31,31,31,T_C,0.328,0.328,D,S,369,490.77,D,0.219,OPC,0.46,30.4,C,Control,0,0,0,0,0,N/A,0,0,433,49.28,3.897424971
R,SS_FPB_MONO,0,230,300,1500,31,31,31,T_C,0.328,0.328,D,S,335,408.7,D,0.219,OPC,0.46,30.4,IC,External stainless steel mesh,1000,375,25,3.5,300,N/A,10.01,1500,433,44.34,3.791869162
R,SS_FPB_MONO,0,230,300,1500,31,31,31,T_C,0.328,0.328,D,S,323,361.76,D,0.219,OPC,0.46,30.4,IC,External stainless steel mesh,1000,470,40,3.5,300,N/A,20.46,1500,433,41.7,3.730450768
R,SS_FPB_MONO,0,230,300,1500,31,31,31,T_C,0.328,0.328,D,S,300,360,D,0.219,OPC,0.46,30.4,IC,External stainless steel mesh,1000,470,60,3.5,300,N/A,30.5,1500,433,38.97,3.662792119
R,SS_FPB_MONO,0,230,300,1500,31,31,31,T_C,0.328,0.328,D,S,445,582.95,D,0.219,OPC,0.46,30.4,C,Control,0,0,0,0,0,N/A,0,0,433,51.16,3.934937453
R,SS_FPB_MONO,0,230,300,1500,31,31,31,T_C,0.328,0.328,D,S,425,531.25,D,0.219,OPC,0.46,30.4,IC,External stainless steel mesh,1000,375,25,3.5,300,N/A,10.45,1500,433,47.41,3.858906998
R,SS_FPB_MONO,0,230,300,1500,31,31,31,T_C,0.328,0.328,D,S,360,414,D,0.219,OPC,0.46,30.4,IC,External stainless steel mesh,1000,470,40,3.5,300,N/A,20.3,1500,433,44.82,3.802554062
R,SS_FPB_MONO,0,230,300,1500,31,31,31,T_C,0.328,0.328,D,S,340,387.6,D,0.219,OPC,0.46,30.4,IC,External stainless steel mesh,1000,470,60,3.5,300,N/A,30.1,1500,433,42.22,3.742834827
R,SS_FPB_MONO,0,100,160,1400,27,27,25,UT_C,1.414,0.628,D,S,380,520,P,0.565,OPC,0.53,45.9,C,Control,0,0,0,0,0,N/A,0,0,400,12.28,2.507646137
R,SS_FPB_MONO_SUST,0,100,160,1400,27,27,25,UT_C,1.414,0.628,D,S,372.65,509.94,P,0.565,OPC,0.53,45.9,EI,N/A,1400,1.4,1461,3.5,160,N/A,2.15,110,400,12.04,2.488068313
R,SS_FPB_MONO_SUST,0,100,160,1400,27,27,25,UT_C,1.414,0.628,D,S,369.84,506.1,P,0.565,OPC,0.53,45.9,EI,N/A,1400,2,1461,3.5,160,N/A,2.97,110,400,11.92,2.477882035
R,SS_FPB_MONO_SUST,0,100,160,1400,27,27,25,UT_C,1.414,0.628,D,S,363.07,496.83,P,0.565,OPC,0.53,45.9,EI,N/A,1400,3.3,1461,3.5,160,N/A,4.95,110,400,11.95,2.480731278
R,SS_FPB_MONO_SUST,0,100,160,1400,27,27,25,UT_C,1.414,0.628,D,S,356.5,487.85,P,0.565,OPC,0.53,45.9,EI,N/A,1400,4.6,1461,3.5,160,N/A,6.87,110,400,11.72,2.461467418
R,SS_FPB_MONO_SUST,30,100,160,1400,27,27,25,UT_C,1.414,0.628,D,S,371.28,508.07,P,0.565,OPC,0.53,45.9,EI,N/A,1400,1.7,1461,3.5,160,N/A,2.55,110,400,12.31,2.510249457
R,SS_FPB_MONO_SUST,30,100,160,1400,27,27,25,UT_C,1.414,0.628,D,S,368.47,504.23,P,0.565,OPC,0.53,45.9,EI,N/A,1400,2.2,1461,3.5,160,N/A,3.37,110,400,11.84,2.471145735
R,SS_FPB_MONO_SUST,30,100,160,1400,27,27,25,UT_C,1.414,0.628,D,S,362.66,496.27,P,0.565,OPC,0.53,45.9,EI,N/A,1400,3.3,1461,3.5,160,N/A,5.07,110,400,11.3,2.424625719
R,SS_FPB_MONO_SUST,30,100,160,1400,27,27,25,UT_C,1.414,0.628,D,S,356.13,487.33,P,0.565,OPC,0.53,45.9,EI,N/A,1400,4.6,1461,3.5,160,N/A,6.98,110,400,10.95,2.393156791
R,SS_FPB_MONO_SUST,60,100,160,1400,27,27,25,UT_C,1.414,0.628,D,S,369.33,505.4,P,0.565,OPC,0.53,45.9,EI,N/A,1400,2,1461,3.5,160,N/A,3.12,110,400,11.65,2.45530618
R,SS_FPB_MONO_SUST,60,100,160,1400,27,27,25,UT_C,1.414,0.628,D,S,367.62,503.06,P,0.565,OPC,0.53,45.9,EI,N/A,1400,2.4,1461,3.5,160,N/A,3.62,110,400,11.16,2.412335957
R,SS_FPB_MONO_SUST,60,100,160,1400,27,27,25,UT_C,1.414,0.628,D,S,362.8,496.46,P,0.565,OPC,0.53,45.9,EI,N/A,1400,3.3,1461,3.5,160,N/A,5.03,110,400,10.3,2.331949702
R,SS_FPB_MONO_SUST,60,100,160,1400,27,27,25,UT_C,1.414,0.628,D,S,355.58,486.58,P,0.565,OPC,0.53,45.9,EI,N/A,1400,1.2,1461,3.5,160,N/A,7.14,110,400,9.5,2.251712763
R,SS_FPB_MONO,0,100,160,1400,27,27,25,UT_C,1.414,0.628,D,S,366.63,501.7,P,0.565,OPC,0.53,45.9,IC,External stainless steel bar,1400,190,20,3.5,160,N/A,3.91,110,400,11.94,2.47972659
R,SS_FPB_MONO,0,100,160,1400,27,27,25,UT_C,1.414,0.628,D,S,355.48,486.44,P,0.565,OPC,0.53,45.9,IC,External stainless steel bar,1400,190,35,3.5,160,N/A,7.17,110,400,11.8,2.467760491
R,SS_FPB_MONO_SUST,30,100,160,1400,27,27,25,UT_C,1.414,0.628,D,S,369.67,505.87,P,0.565,OPC,0.53,45.9,IC,External stainless steel bar,1400,190,20,3.5,160,N/A,3.02,110,400,11.86,2.473002745
R,SS_FPB_MONO_SUST,30,100,160,1400,27,27,25,UT_C,1.414,0.628,D,S,357.22,488.83,P,0.565,OPC,0.53,45.9,IC,External stainless steel bar,1400,190,35,3.5,160,N/A,6.66,110,400,11.41,2.434314864
R,SS_FPB_MONO_SUST,60,100,160,1400,27,27,25,UT_C,1.414,0.628,D,S,368.37,504.09,P,0.565,OPC,0.53,45.9,IC,External stainless steel bar,1400,190,20,3.5,160,N/A,3.4,110,400,11.63,2.453759921
R,SS_FPB_MONO_SUST,60,100,160,1400,27,27,25,UT_C,1.414,0.628,D,S,355.48,486.44,P,0.565,OPC,0.53,45.9,IC,External stainless steel bar,1400,190,35,3.5,160,N/A,7.17,110,400,10.35,2.336599972
R,SS_FPB_MONO,0,100,200,1850,32,32,29,UT_C,1.539,0.503,D,H-90,335,420,P,1.005,OPC,0.38,20.1,C,Control,0,0,0,0,0,N/A,0,0,620,15.1,2.714496049
R,SS_FPB_MONO,0,100,200,1850,32,32,29,UT_C,1.539,0.503,D,H-90,328.47,411.82,P,1.005,OPC,0.38,20.1,IC,External carbon rod,500,2400,0.5,5,200,N/A,2.17,500,620,13.21,2.580671272
R,SS_FPB_MONO,0,100,200,1850,32,32,29,UT_C,1.539,0.503,D,H-90,321.89,403.57,P,1.005,OPC,0.38,20.1,IC,External carbon rod,500,2400,1,5,200,N/A,4.35,500,620,12.4,2.517696473
R,SS_FPB_MONO,0,100,200,1850,32,32,29,UT_C,1.539,0.503,D,H-90,315.37,395.38,P,1.005,OPC,0.38,20.1,IC,External carbon rod,500,2400,1.5,5,200,N/A,6.51,500,620,12.21,2.502582835
R,SS_FPB_MONO,0,100,200,1850,32,32,29,UT_C,1.539,0.503,D,H-90,308.84,387.2,P,1.005,OPC,0.38,20.1,IC,External carbon rod,500,2400,2,5,200,N/A,8.68,500,620,11.9,2.476874478
R,SS_FPB_MONO,0,100,200,1850,32,32,29,UT_C,1.539,0.503,D,H-90,295.73,370.77,P,1.005,OPC,0.38,20.1,IC,External carbon rod,500,2400,3,5,200,N/A,13.02,500,620,11.1,2.406764912
R,SS_FPB_MONO,0,100,200,1850,32,32,29,UT_C,1.539,0.503,D,H-90,286.71,359.46,P,1.005,OPC,0.38,20.1,IC,External carbon rod,500,2400,4,5,200,N/A,16.02,500,620,10.01,2.303884249
R,SS_FPB_MONO,0,100,200,1850,32,32,29,UT_C,1.539,0.503,D,H-90,274.6,344.28,P,1.005,OPC,0.38,20.1,IC,External carbon rod,500,2400,5,5,200,N/A,20.03,500,620,8.59,2.150249432
R,SS_FPB_MONO,0,100,200,1850,32,32,29,UT_C,1.539,0.503,D,H-90,256.51,321.6,P,1.005,OPC,0.38,20.1,IC,External carbon rod,500,2400,6.5,5,200,N/A,26.03,500,620,7.6,2.027490136
R,SS_FPB_MONO,0,100,200,1850,32,32,29,T_C,1.539,0.503,D,H-90,232.34,291.29,P,1.005,OPC,0.38,20.1,IC,External carbon rod,500,2400,21,5,200,N/A,34.05,500,620,7.19,1.972969297
R,SS_FPB_MONO,0,120,250,2150,40,40,37,T_C,1.026,0.335,D,S,450,587,P,0.838,OPC/UHTCC,0.5,35.7,C,Control,0,0,0,0,0,N/A,0,0,750,34.3,3.535181797
R,SS_FPB_MONO_SUST,33,120,250,2150,40,40,37,T_C,1.026,0.335,D,S,422.78,551.5,P,0.838,OPC/UHTCC,0.5,35.7,IC,External stainless steel plate,450,200,31,3.5,60,N/A,6.72,450,750,34.39,3.537802172
R,SS_FPB_MONO_SUST,33,120,250,2150,40,40,37,T_C,1.026,0.335,D,S,405.33,528.73,P,0.838,OPC/UHTCC,0.5,35.7,IC,External stainless steel plate,450,200,62,3.5,60,1:02,11.03,450,750,29.57,3.38671806
R,SS_FPB_MONO_SUST,33,120,250,2150,40,40,37,T_C,1.026,0.335,D,S,396.14,516.74,P,0.838,OPC/UHTCC,0.5,35.7,IC,External stainless steel plate,450,200,93,3.5,60,1:02,13.3,450,750,24.13,3.183507681
R,SS_FPB_MONO,0,120,250,2150,40,40,37,T_C,1.026,0.335,D,S,450,587,P,0.838,OPC/UHTCC,0.5,35.7,C,Control,0,0,0,0,0,1:02,0,0,750,36.52,3.597791598
R,SS_FPB_MONO_SUST,33,120,250,2150,40,40,37,T_C,1.026,0.335,D,S,415.21,541.62,P,0.838,OPC/UHTCC,0.5,35.7,IC,External stainless steel plate,450,200,62,3.5,60,N/A,8.59,450,750,28.99,3.36699406
R,SS_FPB_MONO,0,120,250,2150,40,40,37,T_C,1.026,0.335,D,S,423.59,552.55,P,0.838,OPC/UHTCC,0.5,35.7,IC,External stainless steel plate,450,200,31,3.5,60,1:02,6.52,450,750,32.93,3.494232248
R,SS_FPB_MONO_SUST,9,120,250,2150,40,40,37,T_C,1.026,0.335,D,S,407.27,531.26,P,0.838,OPC/UHTCC,0.5,35.7,IC,External stainless steel plate,450,200,62,3.5,60,1:02,10.55,450,750,31.38,3.446170747
R,SS_FPB_MONO_SUST,22,120,250,2150,40,40,37,T_C,1.026,0.335,D,S,408.2,532.48,P,0.838,OPC/UHTCC,0.5,35.7,IC,External stainless steel plate,450,200,62,3.5,60,1:02,10.32,450,750,33.96,3.525072931
R,SS_FPB_MONO_SUST,33,120,250,2150,40,40,37,T_C,1.026,0.335,D,S,403.1,525.82,P,0.838,OPC/UHTCC,0.5,35.7,IC,External stainless steel plate,450,200,62,3.5,60,1:02,11.58,450,750,31.47,3.448915543
R,SS_FPB_MONO_SUST,33,120,250,2150,40,40,37,T_C,1.026,0.335,D,S,383.9,500.78,P,0.838,OPC/UHTCC,0.5,35.7,IC,External stainless steel plate,450,200,93,3.5,60,1:02,16.32,450,750,21.77,3.080475455
R,SS_FPB_MONO_SUST,42,120,250,2150,40,40,37,T_C,1.026,0.335,D,S,403.02,525.72,P,0.838,OPC/UHTCC,0.5,35.7,IC,External stainless steel plate,450,200,62,3.5,60,1:02,11.6,450,750,23.7,3.165633263
R,SS_FPB_MONO,0,100,200,1500,26,26,24,T_C,1.131,0.503,D,H-90,555,656,P,1.005,OPC,0.56,45.8,C,Control,0,0,0,0,0,1:02,0,0,400,20.02,2.996531954
R,SS_FPB_MONO,0,100,200,1500,26,26,24,T_C,1.131,0.503,D,H-90,536.52,634.16,P,1.005,OPC,0.56,45.8,IC,External stainless steel plate,1380,400,11.7,5,100,N/A,3.7,400,400,19.3,2.960001464
R,SS_FPB_MONO,0,100,200,1500,26,26,24,T_C,1.131,0.503,D,H-90,497.41,608.18,P,1.005,OPC,0.56,45.8,IC,External stainless steel plate,1380,400,23.3,5,100,N/A,8.1,400,400,18.42,2.913328447
R,SS_FPB_MONO,0,100,200,1500,26,26,24,T_C,1.131,0.503,D,H-90,438.31,578.07,P,1.005,OPC,0.56,45.8,IC,External stainless steel plate,1380,400,35,5,100,N/A,13.2,400,400,17.38,2.855435188
R,SS_FPB_MONO,0,100,150,910,24,30,23,T_C,0.67,0.377,D,H-90,460,496.8,P,0.665,OPC,0.44,44.8,C,Control,0,0,0,0,0,N/A,0,0,250,7.19,1.972343406
R,SS_FPB_MONO,0,100,150,910,24,30,23,T_C,0.67,0.377,D,H-90,454.2,490.54,P,0.665,OPC,0.44,44.8,IC,Protected compression bars,910,1000,10,3.5,75,N/A,1.4,750,250,6.84,1.922422168
R,SS_FPB_MONO,0,100,150,910,24,30,23,T_C,0.67,0.377,D,H-90,450.48,486.52,P,0.665,OPC,0.44,44.8,IC,Protected compression bars,910,1000,10,3.5,75,N/A,2.3,750,250,5.49,1.702472778
R,SS_FPB_MONO,0,100,150,910,24,30,23,T_C,0.67,0.377,D,H-90,424.81,458.79,P,0.665,OPC,0.44,44.8,IC,Protected compression bars,910,1000,24,3.5,75,N/A,8.5,750,250,5.2,1.648658626
R,SS_FPB_MONO,0,100,150,910,24,30,23,T_C,0.67,0.377,D,H-90,418.6,452.09,P,0.665,OPC,0.44,44.8,IC,Protected compression bars,910,1000,24,3.5,75,N/A,10,750,250,4.43,1.487270278
R,SS_FPB_MONO,0,100,150,910,24,30,23,T_C,0.67,0.377,D,H-90,395.83,427.5,P,0.665,OPC,0.44,44.8,IC,Protected compression bars,910,1000,31,3.5,75,N/A,15.5,750,250,2.43,0.885831524
R,SS_FPB_MONO,0,100,150,910,24,30,23,T_C,0.67,0.377,D,H-90,383.41,414.08,P,0.665,OPC,0.44,44.8,IC,Protected compression bars,910,1000,31,3.5,75,N/A,18.5,750,250,2.6,0.955511445
R,SS_FPB_MONO,0,100,150,910,24,40,23,T_C,0.67,0.377,D,H-90,460,496.8,P,0.665,OPC,0.44,42,C,Control,0,0,0,0,0,N/A,0,0,250,6.94,1.936941479
R,SS_FPB_MONO,0,100,150,910,24,40,23,T_C,0.67,0.377,D,H-90,456.69,493.22,P,0.665,OPC,0.44,42,IC,Protected compression bars,910,1000,10,3.5,75,N/A,0.8,750,250,7.14,1.965362575
R,SS_FPB_MONO,0,100,150,910,24,40,23,T_C,0.67,0.377,D,H-90,456.27,492.78,P,0.665,OPC,0.44,42,IC,Protected compression bars,910,1000,10,3.5,75,N/A,0.9,750,250,6.53,1.875640953
R,SS_FPB_MONO,0,100,150,910,24,40,23,T_C,0.67,0.377,D,H-90,454.2,490.54,P,0.665,OPC,0.44,42,IC,Protected compression bars,910,1000,10,3.5,75,N/A,1.4,750,250,5.65,1.731655545
R,SS_FPB_MONO,0,100,150,910,24,40,23,T_C,0.67,0.377,D,H-90,440.96,476.23,P,0.665,OPC,0.44,42,IC,Protected compression bars,910,1000,14,3.5,75,N/A,4.6,750,250,5.59,1.72053196
R,SS_FPB_MONO,0,100,150,910,24,40,23,T_C,0.67,0.377,D,H-90,424.81,458.79,P,0.665,OPC,0.44,42,IC,Protected compression bars,910,1000,24,3.5,75,N/A,8.5,750,250,4.38,1.47590652
R,SS_FPB_MONO,0,100,150,910,24,40,23,T_C,0.67,0.377,D,H-90,420.26,453.88,P,0.665,OPC,0.44,42,IC,Protected compression bars,910,1000,24,3.5,75,N/A,9.6,750,250,4.3,1.458615023
R,SS_FPB_MONO,0,100,150,910,24,40,23,T_C,0.67,0.377,D,H-90,397.9,429.73,P,0.665,OPC,0.44,42,IC,Protected compression bars,910,1000,31,3.5,75,N/A,15,750,250,3.06,1.119231576
R,SS_FPB_MONO,0,100,150,910,24,40,23,T_C,0.67,0.377,D,H-90,386.31,417.21,P,0.665,OPC,0.44,42,IC,Protected compression bars,910,1000,31,3.5,75,N/A,17.8,750,250,2.61,0.960307617
R,SS_FPB_MONO,0,100,150,910,24,60,23,T_C,0.67,0.377,D,H-90,460,496.8,P,0.665,OPC,0.44,41.8,C,Control,0,0,0,0,0,N/A,0,0,250,5.18,1.643839339
R,SS_FPB_MONO,0,100,150,910,24,60,23,T_C,0.67,0.377,D,H-90,428.12,462.37,P,0.665,OPC,0.44,41.8,IC,Protected compression bars,910,1000,24,3.5,75,N/A,7.7,750,250,4.24,1.443973473
R,SS_FPB_MONO,0,100,150,910,24,60,23,T_C,0.67,0.377,D,H-90,438.06,473.1,P,0.665,OPC,0.44,41.8,IC,Protected compression bars,910,1000,14,3.5,75,N/A,5.3,750,250,4.15,1.423108334
R,SS_FPB_MONO,0,100,150,910,24,60,23,T_C,0.67,0.377,D,H-90,448.82,484.73,P,0.665,OPC,0.44,41.8,IC,Protected compression bars,910,1000,10,3.5,75,N/A,2.7,750,250,5.36,1.679430284
R,SS_FPB_MONO,0,100,150,910,24,60,23,T_C,0.67,0.377,D,H-90,445.51,481.15,P,0.665,OPC,0.44,41.8,IC,Protected compression bars,910,1000,10,3.5,75,N/A,3.5,750,250,4.9,1.589235205
R,SS_FPB_MONO,0,100,150,910,24,60,23,T_C,0.67,0.377,D,H-90,431.43,465.95,P,0.665,OPC,0.44,41.8,IC,Protected compression bars,910,1000,14,3.5,75,N/A,6.9,750,250,4.33,1.46441214
R,SS_FPB_MONO,0,100,150,910,24,60,23,T_C,0.67,0.377,D,H-90,397.49,429.28,P,0.665,OPC,0.44,41.8,IC,Protected compression bars,910,1000,31,3.5,75,N/A,15.1,750,250,2.13,0.753771802
R,SS_FPB_MONO,0,100,150,910,24,60,23,T_C,0.67,0.377,D,H-90,423.15,457.01,P,0.665,OPC,0.44,41.8,IC,Protected compression bars,910,1000,24,3.5,75,N/A,8.9,750,250,3.28,1.186317869
R,SS_FPB_MONO,0,100,150,910,24,60,23,T_C,0.67,0.377,D,H-90,392.1,423.47,P,0.665,OPC,0.44,41.8,IC,Protected compression bars,910,1000,31,3.5,75,N/A,16.4,750,250,1.25,0.223143551
R,SS_FPB_MONO,0,100,150,910,25,31,23,T_C,1.047,0.377,D,H-90,460,496.8,P,0.707,OPC,0.44,39.3,C,Control,0,0,0,0,0,N/A,0,0,250,10.86,2.385316491
R,SS_FPB_MONO,0,100,150,910,25,31,23,T_C,1.047,0.377,D,H-90,442.61,478.02,P,0.707,OPC,0.44,39.3,IC,Protected compression bars,910,1000,14,3.5,75,N/A,4.2,750,250,10.84,2.383012342
R,SS_FPB_MONO,0,100,150,910,25,31,23,T_C,1.047,0.377,D,H-90,441.37,476.68,P,0.707,OPC,0.44,39.3,IC,Protected compression bars,910,1000,14,3.5,75,N/A,4.5,750,250,10.28,2.32971376
R,SS_FPB_MONO,0,100,150,910,25,31,23,T_C,1.047,0.377,D,H-90,449.24,485.17,P,0.707,OPC,0.44,39.3,IC,Protected compression bars,910,1000,10,3.5,75,N/A,2.6,750,250,8.55,2.145931283
R,SS_FPB_MONO,0,100,150,910,25,31,23,T_C,1.047,0.377,D,H-90,443.44,478.92,P,0.707,OPC,0.44,39.3,IC,Protected compression bars,910,1000,14,3.5,75,N/A,4,750,250,8.13,2.094945728
R,SS_FPB_MONO,0,100,150,910,25,31,23,T_C,1.047,0.377,D,H-90,433.09,467.74,P,0.707,OPC,0.44,39.3,IC,Protected compression bars,910,1000,14,3.5,75,N/A,6.5,750,250,7.99,2.07787782
R,SS_FPB_MONO,0,100,150,910,25,31,23,T_C,1.047,0.377,D,H-90,428.95,463.27,P,0.707,OPC,0.44,39.3,IC,Protected compression bars,910,1000,24,3.5,75,N/A,7.5,750,250,7.83,2.057323736
R,SS_FPB_MONO,0,100,150,910,25,41,23,T_C,1.047,0.377,D,H-90,460,496.8,P,0.707,OPC,0.44,47.8,C,Control,0,0,0,0,0,N/A,0,0,250,9.49,2.249975143
R,SS_FPB_MONO,0,100,150,910,25,41,23,T_C,1.047,0.377,D,H-90,449.65,485.62,P,0.707,OPC,0.44,47.8,IC,Protected compression bars,910,1000,10,3.5,75,N/A,2.5,750,250,8.69,2.161885211
R,SS_FPB_MONO,0,100,150,910,25,41,23,T_C,1.047,0.377,D,H-90,446.34,482.05,P,0.707,OPC,0.44,47.8,IC,Protected compression bars,910,1000,10,3.5,75,N/A,3.3,750,250,8.86,2.181828892
R,SS_FPB_MONO,0,100,150,910,25,41,23,T_C,1.047,0.377,D,H-90,432.26,466.84,P,0.707,OPC,0.44,47.8,IC,Protected compression bars,910,1000,14,3.5,75,N/A,6.7,750,250,7.21,1.975815632
R,SS_FPB_MONO,0,100,150,910,25,41,23,T_C,1.047,0.377,D,H-90,425.64,459.69,P,0.707,OPC,0.44,47.8,IC,Protected compression bars,910,1000,24,3.5,75,N/A,8.3,750,250,6.89,1.929708174
R,SS_FPB_MONO,0,100,150,910,25,41,23,T_C,1.047,0.377,D,H-90,421.91,455.66,P,0.707,OPC,0.44,47.8,IC,Protected compression bars,910,1000,24,3.5,75,N/A,9.2,750,250,6.78,1.913239367
R,SS_FPB_MONO,0,100,150,910,25,41,23,T_C,1.047,0.377,D,H-90,450.48,486.52,P,0.707,OPC,0.44,47.8,IC,Protected compression bars,910,1000,10,3.5,75,N/A,2.3,750,250,8.81,2.176171168
R,SS_FPB_MONO,0,80,120,1200,23,23,22,T_C,1.047,0.589,D,H-180,334,437.4,P,0.209,PCB40,0.6,25,C,Control,0,0,0,0,0,N/A,0,0,400,5.52,1.708015476
R,SS_FPB_MONO,0,80,120,1200,23,23,22,T_C,1.047,0.589,D,H-180,311.46,407.88,P,0.209,PCB40,0.6,25,IC,External copper bar,1200,125,10,3.5,120,N/A,7.5,1200,400,5.9,1.77461331
R,SS_FPB_MONO,0,80,120,1200,23,23,22,T_C,1.047,0.589,D,H-180,301.54,394.88,P,0.209,PCB40,0.6,25,IC,External copper bar,1200,125,14,3.5,120,N/A,10.8,1200,400,4.96,1.601002434
R,SS_FPB_MONO,0,80,120,1200,24,24,22,T_C,1.636,0.589,D,H-180,334,437.4,P,0.209,PCB40,0.6,25,C,Control,0,0,0,0,0,N/A,0,0,400,7.28,1.984856099
R,SS_FPB_MONO,0,80,120,1200,24,24,22,T_C,1.636,0.589,D,H-180,309.05,404.73,P,0.209,PCB40,0.6,25,IC,External copper bar,1200,125,10,3.5,120,N/A,8.3,1200,400,7.32,1.990337067
R,SS_FPB_MONO,0,80,120,1200,24,24,22,T_C,1.636,0.589,D,H-180,291.62,381.89,P,0.209,PCB40,0.6,25,IC,External copper bar,1200,125,14,3.5,120,N/A,14.1,1200,400,5.84,1.764388272
R,SS_FPB_MONO,0,100,170,1500,32,32,31,T_C,1.331,0.924,D,S,385,630,P,0.377,OPC,0.53,42.5,C,Control,0,0,0,0,0,N/A,0,0,475,12.94,2.560613046
R,SS_FPB_MONO,0,100,170,1500,32,32,31,T_C,1.331,0.924,D,S,353.23,578.01,P,0.377,OPC,0.53,42.5,IC,Internal stainless steel belt,1500,200,43.3,5,170,4:03,9.17,1500,475,12.4,2.517494839
R,SS_FPB_MONO_SUST,30,100,170,1500,32,32,31,T_C,1.331,0.924,D,S,353.23,578.01,P,0.377,OPC,0.53,42.5,IC,Internal stainless steel belt,1500,200,43.3,5,170,4:03,9.17,1500,475,11.28,2.423142056
R,SS_FPB_MONO_SUST,50,100,170,1500,32,32,31,T_C,1.331,0.924,D,S,353.23,578.01,P,0.377,OPC,0.53,42.5,IC,Internal stainless steel belt,1500,200,43.3,5,170,4:03,9.17,1500,475,10.78,2.37792445
R,SS_FPB_MONO,0,80,140,1460,40,26.5,0,ST,1.185,0,D,H-180,310.1,440.43,P,0.707,OPC,0.5,50.7,IC,External copper net,1460,50,440,3,50,N/A,11.24,100,490,6.37,1.85159947
R,SS_FPB_MONO,0,80,140,1460,40,26.5,0,ST,1.185,0,D,H-180,311.47,442.37,P,0.707,OPC,0.5,48.3,IC,External copper net,1460,100,210,3,50,N/A,10.8,100,490,5.88,1.771556762
R,SS_FPB_MONO,0,80,140,1460,40,26.5,0,ST,1.185,0,D,H-180,303.8,431.48,P,0.707,OPC,0.5,49,IC,External copper net,1460,200,130,3,50,N/A,13.27,100,490,5.73,1.746238954
R,SS_FPB_MONO,0,80,140,1460,40,26.5,0,ST,1.185,0,D,H-180,302.09,429.05,P,0.707,OPC,0.5,30.2,IC,External copper net,1460,500,55,3,50,N/A,13.82,100,490,5.39,1.684545385
R,SS_FPB_MONO,0,80,140,1460,40,16.5,0,ST,1.185,0,D,H-180,297.87,423.06,P,0.707,OPC,0.5,50.1,IC,External copper net,1460,100,300,3,50,N/A,15.18,100,490,5.95,1.783979282
R,SS_FPB_MONO,0,80,140,1460,40,19.5,0,ST,2.532,0,D,H-180,304.79,432.89,P,0.707,OPC,0.5,47,IC,External copper net,1460,100,250,3,50,N/A,12.95,100,490,12.59,2.533141104
R,SS_FPB_MONO,0,80,140,1460,40,29.5,0,ST,2.532,0,D,H-180,306.37,435.14,P,0.707,OPC,0.5,47,IC,External copper net,1460,100,250,3,50,N/A,12.44,100,490,11.17,2.413410648
R,SS_FPB_MONO,0,80,140,1460,40,26.5,0,ST,1.185,0,D,H-180,308.08,437.57,P,0.707,OPC,0.71,38.6,IC,External copper net,1460,100,250,3,50,N/A,11.89,100,490,5.78,1.754749644
R,SS_FPB_MONO,0,200,350,2000,41.5,41.5,35,T_M_C,0.569,0.386,D,S,463,578.75,P,0.202,OPC,0.52,31,C,Control,0,0,0,0,0,N/A,0,0,400,54.4,3.996364154
R,SS_FPB_MONO,0,200,350,2000,41.5,41.5,35,T_M_C,0.569,0.386,D,S,417.16,521.45,P,0.202,OPC,0.52,31,IC,External stainless steel plate,900,850,25,5,62.5,N/A,11,100,400,52.6,3.96271612
R,SS_FPB_MONO,0,200,350,2000,41.5,41.5,35,T_M_C,0.569,0.386,D,S,392.16,490.2,P,0.202,OPC,0.52,31,IC,External stainless steel plate,900,850,40,5,62.5,N/A,17,100,400,49.2,3.895893623
R,SS_FPB_MONO,0,200,350,2000,41.5,41.5,35,T_M_C,0.569,0.386,D,S,392.16,490.2,P,0.202,OPC,0.52,31,IC,External stainless steel plate,900,850,40,5,62.5,N/A,17,100,400,49.4,3.899950424
R,SS_FPB_MONO,0,200,350,2000,41.5,41.5,35,T_M_C,0.569,0.386,D,S,354.66,443.32,P,0.202,OPC,0.52,31,IC,External stainless steel plate,900,850,60,5,62.5,N/A,26,100,400,42,3.737669618
R,SS_FPB_MONO,0,200,350,2000,41.5,41.5,35,T_M_C,0.569,0.386,D,S,346.32,432.91,P,0.202,OPC,0.52,31,IC,External stainless steel plate,900,850,65,5,62.5,N/A,28,100,400,36.6,3.60004824
R,SS_FPB_MONO,0,200,350,2000,41.5,41.5,35,T_M_C,0.569,0.386,D,S,304.65,380.82,P,0.202,OPC,0.52,31,IC,External stainless steel plate,900,850,85,5,62.5,N/A,38,100,400,18,2.890371758
R,SS_TPB_MONO,0,250,400,2500,25,25,25,T_C,0.452,0.226,D,H-90,489,599,D,0.419,OPC,0.43,44,C,Control,0,0,0,0,0,N/A,0,0,1150,104.82,4.652244593
R,SS_TPB_MONO,0,250,400,2500,25,25,25,T_C,0.452,0.226,D,H-90,454.72,557,D,0.419,OPC,0.43,44,IC,External copper plate,2500,92.6,77.4,3.5,380,N/A,7.79,2500,1150,95.31,4.557134737
R,SS_TPB_MONO,0,250,400,2500,25,25,25,T_C,0.452,0.226,D,H-90,448.33,549.19,D,0.419,OPC,0.43,44,IC,External copper plate,2500,57.2,150.1,3.5,380,N/A,9.24,2500,1150,78.41,4.36195147
R,SS_TPB_MONO,0,250,400,2500,25,25,25,T_C,0.452,0.226,D,H-90,418.63,512.8,D,0.419,OPC,0.43,44,IC,External copper plate,2500,82.5,178.8,3.5,380,N/A,15.99,2500,1150,67.54,4.212720015
R,SS_TPB_MONO,0,250,400,2500,25,25,25,T_C,0.804,0.226,D,H-90,411,491,D,0.483,OPC,0.52,30,C,Control,0,0,0,0,0,N/A,0,0,1150,161.57,5.084938485
R,SS_TPB_MONO,0,250,400,2500,25,25,25,T_C,0.804,0.226,D,H-90,395.39,472.35,D,0.483,OPC,0.52,30,IC,External copper plate,2500,38.5,130.1,3.5,380,N/A,4.22,2500,1150,131.36,4.877941646
R,SS_TPB_MONO,0,250,400,2500,25,25,25,T_C,0.804,0.226,D,H-90,385.14,460.11,D,0.483,OPC,0.52,30,IC,External copper plate,2500,45.9,179.5,3.5,380,N/A,6.99,2500,1150,128.41,4.85522827
R,SS_TPB_MONO,0,250,400,2500,25,25,25,T_C,0.804,0.226,D,H-90,381,455.16,D,0.483,OPC,0.52,30,IC,External copper plate,2500,45.9,208.5,3.5,380,N/A,8.11,2500,1150,106.15,4.664853188
R,SS_FPB_MONO,0,80,120,550,31,31,26,ST,0.818,0,D,S,390,520,P,1.414,OPC,0.7,30,C,Control,0,0,0,0,0,N/A,0,0,175,3.01,1.101940079
R,SS_TPB_MONO,0,150,200,1800,37,37,0,ST,0.513,0,D,S,584,626,N/A,0,OPC,0.46,46,C,Control,0,0,0,0,0,N/A,0,0,800,16,2.772588722
R,SS_TPB_MONO,0,150,200,1800,37,37,0,ST,0.513,0,D,S,584,626,N/A,0,OPC,0.46,51,C,Control,0,0,0,0,0,N/A,0,0,800,15.48,2.739548868
R,SS_TPB_MONO,0,150,200,1800,37,37,0,ST,0.513,0,D,S,584,626,N/A,0,OPC,0.46,51,C,Control,0,0,0,0,0,N/A,0,0,800,15.28,2.726282969
R,SS_TPB_MONO,0,150,200,1800,37,37,0,ST,0.513,0,D,S,536.7,575.29,N/A,0,OPC,0.46,53,IC,External stainless steel plate,1500,100,55,5,1,N/A,9,200,800,14.07,2.644187007
R,SS_TPB_MONO,0,150,200,1800,37,37,0,ST,0.513,0,D,S,534.75,573.21,N/A,0,OPC,0.46,53,IC,External stainless steel plate,1500,100,55,5,1,N/A,9.37,200,800,14.82,2.69597762
R,SS_TPB_MONO,0,150,200,1800,37,37,0,ST,0.513,0,D,S,483.19,517.94,N/A,0,OPC,0.46,61,IC,External stainless steel plate,1500,100,140,5,1,N/A,19.18,200,800,12.48,2.524447824
R,SS_TPB_MONO,0,150,200,1800,37,37,0,ST,0.513,0,D,S,478.46,512.87,N/A,0,OPC,0.46,61,IC,External stainless steel plate,1500,100,140,5,1,N/A,20.08,200,800,11.99,2.483906149
R,SS_TPB_MONO,0,150,200,1800,37,37,0,ST,0.513,0,D,S,455.33,488.08,N/A,0,OPC,0.46,57.5,IC,External stainless steel plate,1500,100,180,5,1,N/A,24.48,200,800,11.47,2.439560548
R,SS_TPB_MONO,0,150,200,1800,37,37,0,ST,0.513,0,D,S,490.76,526.05,N/A,0,OPC,0.46,57.5,IC,External stainless steel plate,1500,100,180,5,1,N/A,17.74,200,800,12.17,2.498809555
R,SS_TPB_MONO,0,150,200,1800,37,37,0,ST,0.513,0,P,S,220,330,N/A,0,OPC,0.46,54,C,Control,0,0,0,0,0,N/A,0,0,800,10.06,2.308567165
R,SS_TPB_MONO,0,150,200,1800,37,37,0,ST,0.513,0,P,S,220,330,N/A,0,OPC,0.46,54,C,Control,0,0,0,0,0,N/A,0,0,800,9.56,2.257587727
R,SS_TPB_MONO,0,150,200,1800,37,37,0,ST,0.513,0,P,S,194.74,292.1,N/A,0,OPC,0.46,59,IC,External stainless steel plate,1500,100,55,5,1,N/A,12.76,200,800,8.07,2.08790562
R,SS_TPB_MONO,0,150,200,1800,37,37,0,ST,0.513,0,P,S,198.81,298.22,N/A,0,OPC,0.46,59,IC,External stainless steel plate,1500,100,55,5,1,N/A,10.7,200,800,8.08,2.089391873
R,SS_TPB_MONO,0,150,200,1800,37,37,0,ST,0.513,0,P,S,186.34,279.51,N/A,0,OPC,0.46,54.5,IC,External stainless steel plate,1500,100,120,5,1,N/A,17,200,800,8.66,2.158714723
R,SS_TPB_MONO,0,150,200,1800,37,37,0,ST,0.513,0,P,S,184.87,277.31,N/A,0,OPC,0.46,54.5,IC,External stainless steel plate,1500,100,120,5,1,N/A,17.74,200,800,7.34,1.993338843
R,SS_TPB_MONO,0,150,200,1800,37,37,0,ST,0.513,0,P,S,169.81,254.71,N/A,0,OPC,0.46,51.5,IC,External stainless steel plate,1500,100,175,5,1,N/A,25.35,200,800,7.52,2.017034082
R,SS_TPB_MONO,0,150,200,1800,37,37,0,ST,0.513,0,P,S,161.71,242.56,N/A,0,OPC,0.46,51.5,IC,External stainless steel plate,1500,100,175,5,1,N/A,29.44,200,800,7.78,2.051042067
R,SS_FPB_MONO,0,150,200,1800,35,35,34,T_C,1.026,0.754,D,S,584,626,P,0.67,OPC,0.46,67.4,C,Control,0,0,0,0,0,N/A,0,0,500,32.8,3.490428515
R,SS_FPB_MONO,0,150,200,1800,35,35,34,T_C,1.026,0.754,D,S,584,626,P,0.67,OPC,0.46,67.4,C,Control,0,0,0,0,0,N/A,0,0,500,33.13,3.500288284
R,SS_FPB_MONO,0,150,200,1800,35,35,34,T_C,1.026,0.754,D,S,537.75,576.42,P,0.67,OPC,0.46,67.4,IC,External stainless steel plate,1400,100,55,5,1,N/A,8.8,200,500,30.4,3.414442608
R,SS_FPB_MONO,0,150,200,1800,35,35,34,T_C,1.026,0.754,D,S,537.75,576.42,P,0.67,OPC,0.46,67.4,IC,External stainless steel plate,1400,100,55,5,1,N/A,8.8,200,500,30.53,3.41854602
R,SS_FPB_MONO,0,150,200,1800,35,35,34,T_C,1.026,0.754,D,S,517.77,555.01,P,0.67,OPC,0.46,67.4,IC,External stainless steel plate,1400,100,55,5,1,N/A,12.6,200,500,31,3.433987204
R,SS_FPB_MONO,0,150,200,1800,35,35,34,T_C,1.026,0.754,D,S,496.22,531.91,P,0.67,OPC,0.46,67.4,IC,External stainless steel plate,1400,100,120,5,1,N/A,16.7,200,500,29.83,3.395346968
R,SS_FPB_MONO,0,150,200,1800,35,35,34,T_C,1.026,0.754,D,S,482.82,517.55,P,0.67,OPC,0.46,67.4,IC,External stainless steel plate,1400,100,120,5,1,N/A,19.25,200,500,28.93,3.364706273
R,SS_FPB_MONO,0,150,200,1800,35,35,34,T_C,1.026,0.754,D,S,427.11,457.83,P,0.67,OPC,0.46,67.4,IC,External stainless steel plate,1400,100,175,5,1,N/A,29.85,200,500,22.5,3.113515309
S,SS_FPB_MONO,0,100,100,500,20,20,0,ST,1.571,0,P,S,240,360,N/A,0,OPC,0.44,38.6,C,Control,0,0,0,0,0,N/A,0,0,100,2.8,1.029619417
S,SS_FPB_MONO,0,100,100,500,20,20,0,ST,1.571,0,P,S,240,360,N/A,0,OPC,0.44,38.6,C,Control,0,0,0,0,0,N/A,0,0,100,2.77,1.017402233
S,SS_FPB_MONO,0,100,100,500,20,20,0,ST,1.571,0,P,S,185.35,278.03,N/A,0,OPC,0.44,38.6,IC,External copper plate,500,300,30,3,100,N/A,25.3,500,100,2,0.691145178
S,SS_FPB_MONO,0,100,100,500,20,20,0,ST,1.571,0,P,S,185.57,278.35,N/A,0,OPC,0.44,38.6,IC,External copper plate,500,300,30,3,100,N/A,25.2,500,100,2.21,0.792992516
S,SS_FPB_MONO_SUST,20,100,100,500,20,20,0,ST,1.571,0,P,S,184.49,276.73,N/A,0,OPC,0.44,38.6,IC,External copper plate,500,300,30,3,100,N/A,25.7,500,100,2.02,0.703097511
S,SS_FPB_MONO_SUST,20,100,100,500,20,20,0,ST,1.571,0,P,S,184.7,277.06,N/A,0,OPC,0.44,38.6,IC,External copper plate,500,300,30,3,100,N/A,25.6,500,100,1.9,0.639218839
S,SS_FPB_MONO_SUST,40,100,100,500,20,20,0,ST,1.571,0,P,S,184.92,277.38,N/A,0,OPC,0.44,38.6,IC,External copper plate,500,300,30,3,100,N/A,25.5,500,100,1.74,0.553885113
S,SS_FPB_MONO_SUST,40,100,100,500,20,20,0,ST,1.571,0,P,S,182.54,273.82,N/A,0,OPC,0.44,38.6,IC,External copper plate,500,300,30,3,100,N/A,26.6,500,100,1.69,0.523544396
S,SS_FPB_MONO_SUST,60,100,100,500,20,20,0,ST,1.571,0,P,S,181.03,271.55,N/A,0,OPC,0.44,38.6,IC,External copper plate,500,300,30,3,100,N/A,27.3,500,100,1.29,0.254642218
S,SS_FPB_MONO_SUST,60,100,100,500,20,20,0,ST,1.571,0,P,S,178.01,267.01,N/A,0,OPC,0.44,38.6,IC,External copper plate,500,300,30,3,100,N/A,28.7,500,100,1.62,0.482426149
S,SS_FPB_MONO_SUST,80,100,100,500,20,20,0,ST,1.571,0,P,S,173.04,259.56,N/A,0,OPC,0.44,38.6,IC,External copper plate,500,300,30,3,100,N/A,31,500,100,1.56,0.444685821
S,SS_FPB_MONO_SUST,80,100,100,500,20,20,0,ST,1.571,0,P,S,176.06,264.1,N/A,0,OPC,0.44,38.6,IC,External copper plate,500,300,30,3,100,N/A,29.6,500,100,1.27,0.2390169
R,SS_FPB_MONO,0,150,200,2100,34,34,32,T_C,0.754,0.335,D,S,507,627.7,P,0.67,OPC,0.55,33.2,C,Control,0,0,0,0,0,N/A,0,0,600,20.25,3.008302931
R,SS_FPB_MONO,0,150,200,2100,34,34,32,T_C,0.754,0.335,D,S,488.66,604.99,P,0.67,OPC,0.55,33.2,IC,External stainless steel plate,2100,1000,10,3.5,100,N/A,4.02,100,600,17.76,2.877117642
R,SS_FPB_MONO,0,150,200,2100,34,34,32,T_C,0.754,0.335,D,S,482.18,596.97,P,0.67,OPC,0.55,37,IC,External stainless steel plate,2100,1000,10,3.5,100,N/A,5.44,100,600,16.62,2.810787279
R,SS_FPB_MONO,0,150,200,2100,34,34,32,T_C,0.754,0.335,D,S,468.03,579.45,P,0.67,OPC,0.55,37,IC,External stainless steel plate,2100,1000,15,3.5,100,N/A,8.54,100,600,15.65,2.750726475
R,SS_FPB_MONO,0,150,200,2100,34,34,32,T_C,0.754,0.335,D,S,493.77,611.32,P,0.67,OPC,0.55,39.4,IC,External stainless steel plate,2100,1000,5,3.5,100,N/A,2.9,100,600,14.75,2.691514232
R,SS_FPB_MONO,0,150,200,2100,34,34,32,T_C,0.754,0.335,D,S,485.55,601.15,P,0.67,OPC,0.55,39.2,IC,External stainless steel plate,2100,1000,10,3.5,100,N/A,4.7,100,600,13.04,2.567868171
R,SS_FPB_MONO,0,150,200,2100,34,34,32,T_C,0.754,0.335,D,S,467.3,578.55,P,0.67,OPC,0.55,39.2,IC,External stainless steel plate,2100,1000,15,3.5,100,N/A,8.7,100,600,13.88,2.630737098
R,SS_FPB_MONO,0,150,200,2100,34,34,32,T_C,0.754,0.335,D,S,497.51,615.95,P,0.67,OPC,0.55,34,IC,External stainless steel plate,2100,1000,5,3.5,100,N/A,2.08,100,600,16.19,2.784084887
R,SS_FPB_MONO,0,150,200,2100,34,34,32,T_C,0.754,0.335,D,S,489.2,605.67,P,0.67,OPC,0.55,38.1,IC,External stainless steel plate,2100,1000,5,3.5,100,N/A,3.9,100,600,15.74,2.75607817
